Repository: Godorina/quinone-inverse-design

# quinone: 온톨로지와 LLM으로 하는 퀴논 CO₂ 포집 분자 역설계

전기화학적 CO₂ 포집에 쓰는 퀴논을 다룬 계산 논문 38편(`quinone_CO2_simulation_papers_2020-2026.xlsx`)으로 지식 그래프(온톨로지)를 만들었다. 그 위에서 LLM이 근거를 인용해 분자를 제안하고, DFT가 평가하고, 결과를 다시 LLM에 되돌리는 닫힌 루프를 돌렸다.

- 계획과 변경 이력: [`PLAN.md`](PLAN.md)
- 현재 상태와 결과 요약: [`AGENTS.md`](AGENTS.md)
- 한 장 요약 그림: [`.omc/artifacts/quinone_progress.html`](.omc/artifacts/quinone_progress.html) (브라우저로 열기)

## 결과 요약

- 기준 분자 15개를 DFT로 계산해 "환원전위와 CO₂ 결합 세기" 사이의 맞교환선을 만들었다. 데이터는 B3LYP-D3BJ/def2-SVP/SMD(MeCN)로 계산한 12개 점이며, 잔차 σ는 3.4 kcal/mol이다.
- 닫힌 루프를 4번 실행했다(LLM 2번, 무작위 2번, 각 3회차 × 5개). 목표인 f ≥ 2이면서 O₂ 여유 ≥ 0.15 V를 만족한 분자는 0개다. O₂ 조건을 통과한 분자 중 최고 f는 기준 세트의 1.03에서 1.38로 올랐다.
- LLM과 무작위를 공정하게 비교했을 때 찾은 최고값은 같았다. LLM은 평균 품질과 제안 효율에서 앞섰다. 각 조건을 1번씩만 실행했으므로 통계적 결론은 아니다.
- 최종 후보 3개를 고수준으로 다시 계산했다(ωB97M-V/def2-TZVPD/SMD, Fc 기준, mRRHO). 실험 O₂ 전위(−1.23 V vs Fc)와 비교하면 세 후보 모두 O₂ 기준을 통과하지 못했다(−0.13, −0.02, −0.12 V). chloranil로 실험값과 대조한 오차는 E2 −0.045 V, ΔG −2.9 kcal/mol이다.

- 최종 후보 3개는 모두 PubChem에 이미 등록된 분자다(기지 분자의 CO₂ 포집 관점 재발견). 신규성은 주장하지 않는다.

## 구성

| 경로 | 내용 |
|---|---|
| `onto/` | 온톨로지 파이프라인: 스키마(phase 2), 추출(phase 4), 보강과 실험표(phase 4b), RDF(phase 5), 루프(phase 8) |
| `dft/` | DFT 코드(PySCF, gpu4pyscf)와 결과(`runs/ref_set`, `runs/highlevel`) |
| `.claude/skills/` | 작업에 쓴 스킬 문서(ponytail, ECC 계열) |
| `.omc/plans/` | 계획 초안, 개정본, 에이전트 작업 지시서 |

## 실행

```bash
make env     # .venv 생성 (Python 3.11, requirements.txt)
make test    # 모든 시험
make loop2   # LLM 닫힌 루프 (GPU, Claude CLI 필요)
```

# Quinone vault

전체 탐색: [[Index]]

## Family hubs

- [[Anthraquinone (family)]]
- [[Benzoquinone (family)]]
- [[HeterocyclicQuinone]]
- [[Naphthoquinone]]
- [[NotReported]]
- [[OtherQuinoid]]
- [[Phenanthrenequinone]]
- [[benzodithiophene-dione]]
- [[diaminonaphthoquinone]]
- [[original_1_rings]]
- [[original_2_rings]]
- [[original_3_rings]]
- [[phenanthroline-dione]]
- [[quinoxaline-dione]]

퀴논 CO₂ 포집 논문의 지식 그래프, 우리 DFT 결과, 역설계 루프 후보를 Obsidian 노트로 옮긴 vault입니다.

- 3D 구조를 보려면 커뮤니티 플러그인 **ChemRender3D**가 필요합니다. 2D 그림(PNG)은 플러그인 없이도 보입니다.
- `Index.md`의 표를 보려면 **Dataview** 플러그인이 필요합니다.
- 다시 만들려면 저장소 최상위 폴더에서 `make obsidian`을 실행합니다. 생성된 노트는 새로 덮어쓰고, `.obsidian/`과 직접 쓴 노트는 그대로 둡니다.

## 다음 단계: 깔때기 탐색 (진행 중)
- (A) 깔때기 단계와 남는 분자 수, (B) 보정한 O₂ 안정성 기준, (C) MLIP 결합 에너지를 DFT(SMD) 값으로 보정, (D) 점수 계산과 후보 선택.
- 개념도입니다. 패널 C의 점은 예시이며 실제 보정 데이터가 아닙니다.
- 흐름: 열거 → 규칙 필터 → **직접 학습한 MLIP**(BAM 파인튜닝, ωB97M-V 라벨)로 Q²⁻와 Q²⁻·CO₂를 최적화해 CO₂ 결합 에너지 계산 → MLIP가 못 하는 E₂는 GP로 예측 → 예측 f와 O₂ 기준으로 상위 50개와 무작위 대조 10개 선택 → **DFT는 이 후보에만** 사용.
- MLIP는 전하를 입력받지 않고 이중음이온으로만 학습했으므로 E₂(라디칼 음이온)에는 쓰지 않습니다. Br이 든 분자는 학습 범위 밖이라 제외합니다.

## 분자 구조를 어떻게 정했나

논문에는 분자 이름만 있고 구조(SMILES)는 없는 경우가 많습니다. 아래 순서대로 구조를 찾고, 처음 성공한 단계에서 멈춥니다. 이름으로 찾은 구조에는 노트에 `smiles_source`가 붙습니다. 원래 SMILES가 있던 노트에는 이 필드가 없을 수 있습니다.

```mermaid
flowchart TD
    A["분자 노트 후보<br/>지식 그래프 · 기준 DFT · 루프 후보"] --> B{"SMILES가 이미 있나?<br/>(KG 추출 · 기준 분자 · 루프 제안)"}
    B -- "예 (루프 후보는 이미 루프 필터 통과)" --> K
    B -- 아니오 --> F{"소재·고분자·염·이온·금속 착물<br/>또는 위치가 불분명한 유도체?"}
    F -- 예 --> X1["구조 없음<br/>material / unspecified_derivative / metal"]
    F -- 아니오 --> C{"우리 기준 분자 이름·약어와 일치?<br/>예: BDT-Q, AQ, DDQ, PAQ"}
    C -- "예 (reference-name)" --> K
    C -- 아니오 --> P{"PubChem 이름 검색 (캐시)<br/>원래 이름 → 정리한 이름 순서<br/>오타 naptho→naphtho, p-/o-→1,4-/1,2-, (cpd-m0xx) 제거<br/>CID가 하나인가?"}
    P -- 아니오 --> X2["구조 없음<br/>not_found / ambiguous"]
    P -- 예 --> V{"구조 검사 (RDKit)<br/>단일 중성 유기 분자 · 금속 없음<br/>무거운 원자 ≤40"}
    V -- "통과 (pubchem-name, unverified)" --> K
    V -- 탈락 --> X3["구조 없음<br/>invalid_smiles / charged_or_disconnected<br/>metal / not_organic / too_many_heavy_atoms"]
    K["InChIKey 계산"] --> M["같은 InChIKey 노트를 하나로 합침<br/>다른 이름은 aliases"]
    M --> Q{"퀴논 고리인가?<br/>(설계 영역 검사)"}
    Q -- 아니오 --> NQ["구조 유지 · quinone: false<br/>KG 퀴논 계열이면 skeleton_check: mismatch"]
    Q -- 예 --> G
    NQ --> G
    G{"중성 분자 3D 좌표 출처"}
    G -- "정밀 DFT 있음" --> G1["ωB97M-V/def2-TZVPD 최적화 구조"]
    G -- "저수준 DFT만 있음" --> G2["B3LYP-D3BJ/def2-SVP 최적화 구조"]
    G -- "DFT 없음" --> G3["RDKit ETKDG + MMFF/UFF 근사 구조"]
    M --> A2{"CO₂가 붙은 저수준 DFT 부가물이 있나?"}
    A2 -- 예 --> G4["CO₂ 부가물 3D (Q²⁻·CO₂)"]
    G1 --> S["Structures/ 에 PNG(2D) + XYZ(3D)<br/>노트의 Structure 섹션에 삽입"]
    G2 --> S
    G3 --> S
    G4 --> S
```

- 소재인지 먼저 거릅니다. 그래서 기준 분자 이름과 비슷해도 고분자나 복합체는 구조를 넣지 않습니다.
- `make obsidian`은 저장된 PubChem 조회 결과(캐시)만 씁니다. 새 이름을 조회할 때만 인터넷을 씁니다.
- 원래 SMILES가 있던 분자는 이름 검색용 안전 검사를 다시 하지 않습니다. 루프 후보는 이미 루프 필터를 통과한 분자입니다. 퀴논 고리 검사는 구조를 제외하지 않고 `quinone: false`로 표시합니다. KG의 계열 값은 보존하며, 그 값이 퀴논 계열과 충돌하면 `skeleton_check: "mismatch"`도 표시합니다.

### `smiles_source` 값의 뜻

| 값 | 의미 | 믿을 수 있는 정도 |
|---|---|---|
| 없음 | 논문 추출 기록, 우리 기준 분자, LLM/무작위 제안에 원래 있던 SMILES | 높음 |
| `reference-name` | 우리 기준 분자의 이름이나 약어와 일치 | 높음 |
| `pubchem-name (unverified)` | PubChem 이름 검색으로 찾음 | 중간. 사람 확인 전 |

### 구조 판정 필드

| 필드 | 의미 |
|---|---|
| `quinone: false` | 구조는 표시하되 퀴논 고리가 없어 설계 영역 밖인 분자 |
| `skeleton_check: "mismatch"` | 비퀴논 구조와 KG의 퀴논 계열 기록이 충돌함. KG 계열은 그대로 유지 |

File: obsidian/quinone-vault/Papers/Aqueous Electrochemical Direct Air Capture Using Alizarin Red S.md
---
type: "paper"
doi: "10.1002/cssc.202401315"
year: "2024"
review_tier: ""
---

# Aqueous Electrochemical Direct Air Capture Using Alizarin Red S

## Compounds
No compound extracted from this paper (needs review)

## Measurements
| Compound | Property | Value | Unit | Method | Condition | Page |
|---|---|---:|---|---|---|---|

## Observations

File: obsidian/quinone-vault/Papers/Assessing the Kinetics of Quinone–CO2 Adduct Formation for Electrochemically Mediated Carbon Capture.md
---
type: "paper"
doi: "10.1021/acssuschemeng.3c03321"
year: "2023"
review_tier: "A"
---

# Assessing the Kinetics of Quinone–CO2 Adduct Formation for Electrochemically Mediated Carbon Capture

## Compounds
[[9,10-Phenanthrenequinone]], [[anthraquinone]]

## Measurements
| Compound | Property | Value | Unit | Method | Condition | Page |
|---|---|---:|---|---|---|---|
| [[9,10-Phenanthrenequinone]] | RateConstant | 162.0 | PerMolarPerSecond | ControlledPotentialElectrolysis | solvent=DMSO; electrolyte=100 mM NBu4ClO4; reference=NotReported; atmosphere=CO2Atmosphere | 4 |
| [[9,10-Phenanthrenequinone]] | RateConstant | 6.0 | PerMolarPerSecond | ControlledPotentialElectrolysis | solvent=DMSO; electrolyte=100 mM LiClO4; reference=NotReported; atmosphere=CO2Atmosphere | 4 |
| [[9,10-Phenanthrenequinone]] | RateConstant | 43.8 | PerMolarPerSecond | ControlledPotentialElectrolysis | solvent=DMSO; electrolyte=100 mM NaClO4; reference=NotReported; atmosphere=CO2Atmosphere | 5 |
| [[9,10-Phenanthrenequinone]] | RateConstant | 7.5 | PerMolarPerSecond | ControlledPotentialElectrolysis | solvent=DMSO; electrolyte=NaTFSI; reference=NotReported; atmosphere=CO2Atmosphere | 5 |
| [[anthraquinone]] | RateConstant | 27.2 | PerMolarPerSecond | ControlledPotentialElectrolysis | solvent=DMSO; electrolyte=100 mM NBu4PF6; reference=NotReported; atmosphere=CO2Atmosphere | 6 |
| [[anthraquinone]] | RateConstant | 65.0 | PerMolarPerSecond | ControlledPotentialElectrolysis | solvent=DMSO; electrolyte=100 mM NBu4PF6; reference=NotReported; atmosphere=CO2Atmosphere; additive=n-butanol above 200 mM | 6 |

## Observations
- [[9,10-Phenanthrenequinone]] | BindingMode | CO2Adduct | solvent=DMSO; electrolyte=100 mM NBu4PF6; reference=NotReported; atmosphere=CO2Atmosphere | 1

File: obsidian/quinone-vault/Papers/CO2 capture based on polyanthraquinone carbon nanotube composites.md
---
type: "paper"
doi: "10.1088/1742-6596/2418/1/012012"
year: "2023"
review_tier: ""
---

# CO2 capture based on polyanthraquinone/carbon nanotube composites

## Compounds
[[polyanthraquinone multi-walled carbon nanotube composites]]

## Measurements
| Compound | Property | Value | Unit | Method | Condition | Page |
|---|---|---:|---|---|---|---|
| [[polyanthraquinone multi-walled carbon nanotube composites]] | CaptureCapacity | 7.8 | MmolPerGram | CyclicVoltammetry | solvent=Water; electrolyte=20 M aqueous electrolyte of lithium bis (trifluoromethanesulfonyl) imide; reference=AgAgCl; atmosphere=NotReported; additive=NotReported | 9 |
| [[polyanthraquinone multi-walled carbon nanotube composites]] | CaptureCapacity | 9.26 | MmolPerGram | NotReported | solvent=Water; electrolyte=20 M aqueous electrolyte of lithium bis (trifluoromethanesulfonyl) imide; reference=AgAgCl; atmosphere=NotReported; additive=NotReported | 9 |

## Observations
- [[polyanthraquinone multi-walled carbon nanotube composites]] | BindingMode | CO2Adduct | solvent=Water; electrolyte=20 M aqueous electrolyte of lithium bis (trifluoromethanesulfonyl) imide; reference=AgAgCl; atmosphere=NotReported; additive=NotReported | 8

File: obsidian/quinone-vault/Papers/Competition between Reversible Capture of CO2 and Release of CO2•– Using Electrochemically Reduced Q.md
---
type: "paper"
doi: "10.1021/acs.jpcc.1c00997"
year: "2021"
review_tier: ""
---

# Competition between Reversible Capture of CO2 and Release of CO2•– Using Electrochemically Reduced Quinones in Acetonitrile Solutions

## Compounds
[[1,4-naphthoquinone]], [[2,3-dimethyl-p-napthoquinone]], [[Vitamin K3]]

## Measurements
| Compound | Property | Value | Unit | Method | Condition | Page |
|---|---|---:|---|---|---|---|
| [[1,4-naphthoquinone]] | ReductionPotential | -1.096 | Volt | CyclicVoltammetry | solvent=Acetonitrile; electrolyte=0.1 M n-Bu4NPF6; reference=FcFcPlus; atmosphere=Inert | 4 |
| [[1,4-naphthoquinone]] | ReductionPotential | -1.631 | Volt | CyclicVoltammetry | solvent=Acetonitrile; electrolyte=0.1 M n-Bu4NPF6; reference=FcFcPlus; atmosphere=Inert | 4 |
| [[Vitamin K3]] | ReductionPotential | -1.174 | Volt | CyclicVoltammetry | solvent=Acetonitrile; electrolyte=0.1 M n-Bu4NPF6; reference=FcFcPlus; atmosphere=Inert | 4 |
| [[Vitamin K3]] | ReductionPotential | -1.67 | Volt | CyclicVoltammetry | solvent=Acetonitrile; electrolyte=0.1 M n-Bu4NPF6; reference=FcFcPlus; atmosphere=Inert | 4 |
| [[2,3-dimethyl-p-napthoquinone]] | ReductionPotential | -1.269 | Volt | CyclicVoltammetry | solvent=Acetonitrile; electrolyte=0.1 M n-Bu4NPF6; reference=FcFcPlus; atmosphere=Inert | 4 |
| [[2,3-dimethyl-p-napthoquinone]] | ReductionPotential | -1.775 | Volt | CyclicVoltammetry | solvent=Acetonitrile; electrolyte=0.1 M n-Bu4NPF6; reference=FcFcPlus; atmosphere=Inert | 4 |
| [[1,4-naphthoquinone]] | ReductionPotential | -1.1 | Volt | CyclicVoltammetry | solvent=Acetonitrile; electrolyte=0.1 M n-Bu4NPF6; reference=FcFcPlus; atmosphere=CO2Atmosphere | 4 |
| [[Vitamin K3]] | ReductionPotential | -1.15 | Volt | CyclicVoltammetry | solvent=Acetonitrile; electrolyte=0.1 M n-Bu4NPF6; reference=FcFcPlus; atmosphere=CO2Atmosphere | 4 |
| [[2,3-dimethyl-p-napthoquinone]] | ReductionPotential | -1.25 | Volt | CyclicVoltammetry | solvent=Acetonitrile; electrolyte=0.1 M n-Bu4NPF6; reference=FcFcPlus; atmosphere=CO2Atmosphere | 4 |

## Observations
- [[1,4-naphthoquinone]] | BindingMode | CO2Adduct | solvent=Acetonitrile; electrolyte=0.1 M n-Bu4NPF6; reference=FcFcPlus; atmosphere=CO2Atmosphere | 1
- [[Vitamin K3]] | BindingMode | CO2Adduct | solvent=Acetonitrile; electrolyte=0.1 M n-Bu4NPF6; reference=FcFcPlus; atmosphere=CO2Atmosphere | 1
- [[2,3-dimethyl-p-napthoquinone]] | BindingMode | CO2Adduct | solvent=Acetonitrile; electrolyte=0.1 M n-Bu4NPF6; reference=FcFcPlus; atmosphere=CO2Atmosphere | 1

File: obsidian/quinone-vault/Papers/Computational and Experimental Design of Quinones for Electrochemical CO 2 Capture and Concentration.md
---
type: "paper"
doi: "10.1021/acssuschemeng.2c03463"
year: "2022"
review_tier: "A"
---

# Computational and Experimental Design of Quinones for Electrochemical CO 2 Capture and Concentration

## Compounds
[[2,3-dichloro-p-naphthoquinone]], [[2,3-dicyano-1,4-naphthoquinone]], [[2,5-bis(dimethylamino)-p-benzoquinone]]

## Measurements
| Compound | Property | Value | Unit | Method | Condition | Page |
|---|---|---:|---|---|---|---|
| [[2,3-dichloro-p-naphthoquinone]] | ReductionPotential | -1.51 | Volt | CyclicVoltammetry | solvent=Acetonitrile; electrolyte=100 mM concentration of tetrabutylammo-nium hexafluorophosphate (TBAPF6) supporting electrolyte; reference=FcFcPlus; atmosphere=NotReported | 6 |
| [[2,3-dichloro-p-naphthoquinone]] | Log10BindingConstant | 5.3 | Dimensionless | CyclicVoltammetry | solvent=Acetonitrile; electrolyte=100 mM concentration of tetrabutylammo-nium hexafluorophosphate (TBAPF6) supporting electrolyte; reference=FcFcPlus; atmosphere=NotReported | 6 |
| [[2,3-dichloro-p-naphthoquinone]] | ReductionPotential | -1.5 | Volt | CyclicVoltammetry | solvent=DMSO; electrolyte=0.1 M TBAPF6 electrolyte; reference=FcFcPlus; atmosphere=NotReported | 6 |
| [[2,3-dichloro-p-naphthoquinone]] | Log10BindingConstant | 5.5 | Dimensionless | CyclicVoltammetry | solvent=DMSO; electrolyte=0.1 M TBAPF6 electrolyte; reference=FcFcPlus; atmosphere=NotReported | 6 |

## Observations
- [[2,3-dicyano-1,4-naphthoquinone]] | BindingMode | CO2Adduct | solvent=Acetonitrile; electrolyte=100 mM concentration of tetrabutylammo-nium hexafluorophosphate (TBAPF6) supporting electrolyte; reference=FcFcPlus; atmosphere=NotReported | 6
- [[2,5-bis(dimethylamino)-p-benzoquinone]] | BindingMode | CO2Adduct | solvent=Acetonitrile; electrolyte=100 mM concentration of tetrabutylammo-nium hexafluorophosphate (TBAPF6) supporting electrolyte; reference=FcFcPlus; atmosphere=NotReported | 6

File: obsidian/quinone-vault/Papers/Concentration-dependent dual role of imidazolium ionic liquid in quinone-mediated electrochemical CO.md
---
type: "paper"
doi: "10.1016/j.electacta.2026.149993"
year: "2026"
review_tier: "A"
---

# Concentration-dependent dual role of imidazolium ionic liquid in quinone-mediated electrochemical CO2 capture: Hydrogen bonding engineering and apparent binding thermodynamics

## Compounds
[[9,10-Phenanthrenequinone]]

## Measurements
| Compound | Property | Value | Unit | Method | Condition | Page |
|---|---|---:|---|---|---|---|
| [[9,10-Phenanthrenequinone]] | HalfWavePotential | -0.971 | Volt | CyclicVoltammetry | solvent=Acetonitrile; electrolyte=0.1 M TBAP/MeCN; reference=AgAgCl; atmosphere=Inert; additive=[EMIM][TF2N] | 3 |
| [[9,10-Phenanthrenequinone]] | HalfWavePotential | -0.99 | Volt | CyclicVoltammetry | solvent=Acetonitrile; electrolyte=0.1 M TBAP/MeCN; reference=AgAgCl; atmosphere=Inert; additive=[BMIM][TF2N] | 3 |
| [[9,10-Phenanthrenequinone]] | EnergyConsumption | 60.69 | KJPerMol | NotReported | solvent=Acetonitrile; electrolyte=0.1 M TBAP/MeCN; reference=AgAgCl; atmosphere=CO2Atmosphere; additive=[BMMIM][TF2N] | 7 |
| [[9,10-Phenanthrenequinone]] | EnergyConsumption | 49.69 | KJPerMol | NotReported | solvent=Acetonitrile; electrolyte=0.1 M TBAP/MeCN; reference=AgAgCl; atmosphere=CO2Atmosphere; additive=[EMIM][Ac] | 7 |
| [[9,10-Phenanthrenequinone]] | EnergyConsumption | 45.54 | KJPerMol | NotReported | solvent=Acetonitrile; electrolyte=0.1 M TBAP/MeCN; reference=AgAgCl; atmosphere=CO2Atmosphere; additive=[EMIM][PF6] | 7 |
| [[9,10-Phenanthrenequinone]] | BindingEnergy | -13.6 | KcalPerMol | DFT | solvent=NotReported; electrolyte=NotReported; reference=NotReported; atmosphere=NotReported; additive=NotReported | 10 |
| [[9,10-Phenanthrenequinone]] | HalfWavePotential | -0.987 | Volt | CyclicVoltammetry | solvent=Acetonitrile; electrolyte=0.1 M TBAP/MeCN; reference=AgAgCl; atmosphere=Inert; additive=[HMIM][TF2N] | 3 |
| [[9,10-Phenanthrenequinone]] | HalfWavePotential | -1.106 | Volt | CyclicVoltammetry | solvent=Acetonitrile; electrolyte=0.1 M TBAP/MeCN; reference=AgAgCl; atmosphere=Inert; additive=[BMMIM][TF2N] | 3 |
| [[9,10-Phenanthrenequinone]] | HalfWavePotential | -0.928 | Volt | CyclicVoltammetry | solvent=Acetonitrile; electrolyte=0.1 M TBAP/MeCN; reference=AgAgCl; atmosphere=Inert; additive=[EMIM][Ac] | 3 |
| [[9,10-Phenanthrenequinone]] | HalfWavePotential | -0.971 | Volt | CyclicVoltammetry | solvent=Acetonitrile; electrolyte=0.1 M TBAP/MeCN; reference=AgAgCl; atmosphere=Inert; additive=[EMIM][PF6] | 3 |
| [[9,10-Phenanthrenequinone]] | EnergyConsumption | 75.84 | KJPerMol | NotReported | solvent=Acetonitrile; electrolyte=0.1 M TBAP/MeCN; reference=AgAgCl; atmosphere=CO2Atmosphere; additive=none | 7 |
| [[9,10-Phenanthrenequinone]] | EnergyConsumption | 48.15 | KJPerMol | NotReported | solvent=Acetonitrile; electrolyte=0.1 M TBAP/MeCN; reference=AgAgCl; atmosphere=CO2Atmosphere; additive=[EMIM][TF2N] | 7 |
| [[9,10-Phenanthrenequinone]] | EnergyConsumption | 48.44 | KJPerMol | NotReported | solvent=Acetonitrile; electrolyte=0.1 M TBAP/MeCN; reference=AgAgCl; atmosphere=CO2Atmosphere; additive=[BMIM][TF2N] | 7 |
| [[9,10-Phenanthrenequinone]] | EnergyConsumption | 47.76 | KJPerMol | NotReported | solvent=Acetonitrile; electrolyte=0.1 M TBAP/MeCN; reference=AgAgCl; atmosphere=CO2Atmosphere; additive=[HMIM][TF2N] | 7 |

## Observations
- [[9,10-Phenanthrenequinone]] | BindingMode | CO2Adduct | solvent=Acetonitrile; electrolyte=0.1 M TBAP/MeCN; reference=AgAgCl; atmosphere=CO2Atmosphere; additive=none | 6

File: obsidian/quinone-vault/Papers/Correlating the structure of quinone-functionalized carbons with electrochemical CO2 capture perform.md
---
type: "paper"
doi: "10.1016/j.mtener.2024.101689"
year: "2024"
review_tier: ""
---

# Correlating the structure of quinone-functionalized carbons with electrochemical CO2 capture performance

## Compounds
[[f-ABP]], [[f-BP-1300]], [[f-CMK-3 (cpd-m023)]], [[f-YP-80F]]

## Measurements
| Compound | Property | Value | Unit | Method | Condition | Page |
|---|---|---:|---|---|---|---|
| [[f-ABP]] | CaptureCapacity | 0.2 | MmolPerGram | ControlledPotentialElectrolysis | solvent=IonicLiquid; electrolyte=1-Butyl-3-methylimidazolium bis(triﬂuoromethyl sulfonyl)imide ionic liquid (200 mL) was used as the electrolyte in all experiments.; reference=NotReported; atmosphere=CO2Atmosphere; additive=NotReported | 9 |
| [[f-CMK-3 (cpd-m023)]] | EnergyConsumption | 281.6 | KJPerMol | ControlledPotentialElectrolysis | solvent=IonicLiquid; electrolyte=1-Butyl-3-methylimidazolium bis(triﬂuoromethyl sulfonyl)imide ionic liquid (200 mL) was used as the electrolyte in all experiments.; reference=NotReported; atmosphere=CO2Atmosphere; additive=NotReported | 6 |
| [[f-YP-80F]] | EnergyConsumption | 211.5 | KJPerMol | ControlledPotentialElectrolysis | solvent=IonicLiquid; electrolyte=1-Butyl-3-methylimidazolium bis(triﬂuoromethyl sulfonyl)imide ionic liquid (200 mL) was used as the electrolyte in all experiments.; reference=NotReported; atmosphere=CO2Atmosphere; additive=NotReported | 6 |
| [[f-BP-1300]] | EnergyConsumption | 197.4 | KJPerMol | ControlledPotentialElectrolysis | solvent=IonicLiquid; electrolyte=1-Butyl-3-methylimidazolium bis(triﬂuoromethyl sulfonyl)imide ionic liquid (200 mL) was used as the electrolyte in all experiments.; reference=NotReported; atmosphere=CO2Atmosphere; additive=NotReported | 6 |

## Observations
- [[f-CMK-3 (cpd-m023)]] | BindingMode | CO2Adduct | solvent=IonicLiquid; electrolyte=1-Butyl-3-methylimidazolium bis(triﬂuoromethyl sulfonyl)imide ionic liquid (200 mL) was used as the electrolyte in all experiments.; reference=NotReported; atmosphere=CO2Atmosphere; additive=NotReported | 6
- [[f-YP-80F]] | BindingMode | CO2Adduct | solvent=IonicLiquid; electrolyte=1-Butyl-3-methylimidazolium bis(triﬂuoromethyl sulfonyl)imide ionic liquid (200 mL) was used as the electrolyte in all experiments.; reference=NotReported; atmosphere=CO2Atmosphere; additive=NotReported | 6
- [[f-BP-1300]] | BindingMode | CO2Adduct | solvent=IonicLiquid; electrolyte=1-Butyl-3-methylimidazolium bis(triﬂuoromethyl sulfonyl)imide ionic liquid (200 mL) was used as the electrolyte in all experiments.; reference=NotReported; atmosphere=CO2Atmosphere; additive=NotReported | 6
- [[f-ABP]] | BindingMode | CO2Adduct | solvent=IonicLiquid; electrolyte=1-Butyl-3-methylimidazolium bis(triﬂuoromethyl sulfonyl)imide ionic liquid (200 mL) was used as the electrolyte in all experiments.; reference=NotReported; atmosphere=CO2Atmosphere; additive=NotReported | 9

File: obsidian/quinone-vault/Papers/Direct Electrochemical CO2 Capture Using Substituted Anthraquinones in Homogeneous Solutions A Joint.md
---
type: "paper"
doi: "10.1021/acs.jpcc.2c03129"
year: "2022"
review_tier: "A"
---

# Direct Electrochemical CO2 Capture Using Substituted Anthraquinones in Homogeneous Solutions: A Joint Experimental and Theoretical Study

## Compounds
[[1,4-NH2-AQ]], [[1,4-OH-AQ]], [[1-NH2-4-OH-AQ]], [[1-NH2-AQ]], [[1-OH-AQ]], [[anthraquinone]]

## Measurements
| Compound | Property | Value | Unit | Method | Condition | Page |
|---|---|---:|---|---|---|---|
| [[anthraquinone]] | HalfWavePotential | -0.67 | Volt | CyclicVoltammetry | solvent=Acetonitrile; electrolyte=0.1 M solution containing tetrabutylammonium hexafluorophosphate (TBAPF6, Sigma-Aldrich) as electrolyte in MeCN; reference=SHE; atmosphere=Inert | 6 |
| [[anthraquinone]] | HalfWavePotential | -1.32 | Volt | CyclicVoltammetry | solvent=Acetonitrile; electrolyte=0.1 M solution containing tetrabutylammonium hexafluorophosphate (TBAPF6, Sigma-Aldrich) as electrolyte in MeCN; reference=SHE; atmosphere=Inert | 6 |
| [[1-OH-AQ]] | Log10BindingConstant | 5.1 | Dimensionless | CyclicVoltammetry | solvent=Acetonitrile; electrolyte=0.1 M solution containing tetrabutylammonium hexafluorophosphate (TBAPF6, Sigma-Aldrich) as electrolyte in MeCN; reference=SHE; atmosphere=CO2Atmosphere | 6 |
| [[1,4-OH-AQ]] | HalfWavePotential | -0.39 | Volt | CyclicVoltammetry | solvent=Acetonitrile; electrolyte=0.1 M solution containing tetrabutylammonium hexafluorophosphate (TBAPF6, Sigma-Aldrich) as electrolyte in MeCN; reference=SHE; atmosphere=Inert | 6 |
| [[1,4-OH-AQ]] | HalfWavePotential | -0.91 | Volt | CyclicVoltammetry | solvent=Acetonitrile; electrolyte=0.1 M solution containing tetrabutylammonium hexafluorophosphate (TBAPF6, Sigma-Aldrich) as electrolyte in MeCN; reference=SHE; atmosphere=Inert | 6 |
| [[1,4-OH-AQ]] | HalfWavePotential | -0.4 | Volt | CyclicVoltammetry | solvent=Acetonitrile; electrolyte=0.1 M solution containing tetrabutylammonium hexafluorophosphate (TBAPF6, Sigma-Aldrich) as electrolyte in MeCN; reference=SHE; atmosphere=CO2Atmosphere | 6 |
| [[1,4-OH-AQ]] | HalfWavePotential | -0.9 | Volt | CyclicVoltammetry | solvent=Acetonitrile; electrolyte=0.1 M solution containing tetrabutylammonium hexafluorophosphate (TBAPF6, Sigma-Aldrich) as electrolyte in MeCN; reference=SHE; atmosphere=CO2Atmosphere | 6 |
| [[1,4-OH-AQ]] | Log10BindingConstant | 1.1 | Dimensionless | CyclicVoltammetry | solvent=Acetonitrile; electrolyte=0.1 M solution containing tetrabutylammonium hexafluorophosphate (TBAPF6, Sigma-Aldrich) as electrolyte in MeCN; reference=SHE; atmosphere=CO2Atmosphere | 6 |
| [[1-NH2-AQ]] | HalfWavePotential | -0.75 | Volt | CyclicVoltammetry | solvent=Acetonitrile; electrolyte=0.1 M solution containing tetrabutylammonium hexafluorophosphate (TBAPF6, Sigma-Aldrich) as electrolyte in MeCN; reference=SHE; atmosphere=Inert | 6 |
| [[1-NH2-AQ]] | HalfWavePotential | -1.34 | Volt | CyclicVoltammetry | solvent=Acetonitrile; electrolyte=0.1 M solution containing tetrabutylammonium hexafluorophosphate (TBAPF6, Sigma-Aldrich) as electrolyte in MeCN; reference=SHE; atmosphere=Inert | 6 |
| [[1-NH2-AQ]] | HalfWavePotential | -0.73 | Volt | CyclicVoltammetry | solvent=Acetonitrile; electrolyte=0.1 M solution containing tetrabutylammonium hexafluorophosphate (TBAPF6, Sigma-Aldrich) as electrolyte in MeCN; reference=SHE; atmosphere=CO2Atmosphere | 6 |
| [[1-NH2-AQ]] | HalfWavePotential | -1.64 | Volt | CyclicVoltammetry | solvent=Acetonitrile; electrolyte=0.1 M solution containing tetrabutylammonium hexafluorophosphate (TBAPF6, Sigma-Aldrich) as electrolyte in MeCN; reference=SHE; atmosphere=CO2Atmosphere | 6 |
| [[anthraquinone]] | HalfWavePotential | -0.66 | Volt | CyclicVoltammetry | solvent=Acetonitrile; electrolyte=0.1 M solution containing tetrabutylammonium hexafluorophosphate (TBAPF6, Sigma-Aldrich) as electrolyte in MeCN; reference=SHE; atmosphere=CO2Atmosphere | 6 |
| [[1-NH2-AQ]] | Log10BindingConstant | 8.3 | Dimensionless | CyclicVoltammetry | solvent=Acetonitrile; electrolyte=0.1 M solution containing tetrabutylammonium hexafluorophosphate (TBAPF6, Sigma-Aldrich) as electrolyte in MeCN; reference=SHE; atmosphere=CO2Atmosphere | 6 |
| [[1,4-NH2-AQ]] | HalfWavePotential | -0.9 | Volt | CyclicVoltammetry | solvent=Acetonitrile; electrolyte=0.1 M solution containing tetrabutylammonium hexafluorophosphate (TBAPF6, Sigma-Aldrich) as electrolyte in MeCN; reference=SHE; atmosphere=Inert | 6 |
| [[1,4-NH2-AQ]] | HalfWavePotential | -1.39 | Volt | CyclicVoltammetry | solvent=Acetonitrile; electrolyte=0.1 M solution containing tetrabutylammonium hexafluorophosphate (TBAPF6, Sigma-Aldrich) as electrolyte in MeCN; reference=SHE; atmosphere=Inert | 6 |
| [[1,4-NH2-AQ]] | HalfWavePotential | -0.89 | Volt | CyclicVoltammetry | solvent=Acetonitrile; electrolyte=0.1 M solution containing tetrabutylammonium hexafluorophosphate (TBAPF6, Sigma-Aldrich) as electrolyte in MeCN; reference=SHE; atmosphere=CO2Atmosphere | 6 |
| [[1,4-NH2-AQ]] | HalfWavePotential | -1.47 | Volt | CyclicVoltammetry | solvent=Acetonitrile; electrolyte=0.1 M solution containing tetrabutylammonium hexafluorophosphate (TBAPF6, Sigma-Aldrich) as electrolyte in MeCN; reference=SHE; atmosphere=CO2Atmosphere | 6 |
| [[1,4-NH2-AQ]] | Log10BindingConstant | 9.7 | Dimensionless | CyclicVoltammetry | solvent=Acetonitrile; electrolyte=0.1 M solution containing tetrabutylammonium hexafluorophosphate (TBAPF6, Sigma-Aldrich) as electrolyte in MeCN; reference=SHE; atmosphere=CO2Atmosphere | 6 |
| [[1-NH2-4-OH-AQ]] | HalfWavePotential | -0.66 | Volt | CyclicVoltammetry | solvent=Acetonitrile; electrolyte=0.1 M solution containing tetrabutylammonium hexafluorophosphate (TBAPF6, Sigma-Aldrich) as electrolyte in MeCN; reference=SHE; atmosphere=Inert | 6 |
| [[1-NH2-4-OH-AQ]] | HalfWavePotential | -1.17 | Volt | CyclicVoltammetry | solvent=Acetonitrile; electrolyte=0.1 M solution containing tetrabutylammonium hexafluorophosphate (TBAPF6, Sigma-Aldrich) as electrolyte in MeCN; reference=SHE; atmosphere=Inert | 6 |
| [[1-NH2-4-OH-AQ]] | HalfWavePotential | -0.67 | Volt | CyclicVoltammetry | solvent=Acetonitrile; electrolyte=0.1 M solution containing tetrabutylammonium hexafluorophosphate (TBAPF6, Sigma-Aldrich) as electrolyte in MeCN; reference=SHE; atmosphere=CO2Atmosphere | 6 |
| [[1-NH2-4-OH-AQ]] | HalfWavePotential | -0.96 | Volt | CyclicVoltammetry | solvent=Acetonitrile; electrolyte=0.1 M solution containing tetrabutylammonium hexafluorophosphate (TBAPF6, Sigma-Aldrich) as electrolyte in MeCN; reference=SHE; atmosphere=CO2Atmosphere | 6 |
| [[anthraquinone]] | HalfWavePotential | -0.86 | Volt | CyclicVoltammetry | solvent=Acetonitrile; electrolyte=0.1 M solution containing tetrabutylammonium hexafluorophosphate (TBAPF6, Sigma-Aldrich) as electrolyte in MeCN; reference=SHE; atmosphere=CO2Atmosphere | 6 |
| [[1-NH2-4-OH-AQ]] | Log10BindingConstant | 4.8 | Dimensionless | CyclicVoltammetry | solvent=Acetonitrile; electrolyte=0.1 M solution containing tetrabutylammonium hexafluorophosphate (TBAPF6, Sigma-Aldrich) as electrolyte in MeCN; reference=SHE; atmosphere=CO2Atmosphere | 6 |
| [[anthraquinone]] | HalfWavePotential | -1.5 | Volt | CyclicVoltammetry | solvent=Acetonitrile; electrolyte=0.1 M solution containing tetrabutylammonium hexafluorophosphate (TBAPF6, Sigma-Aldrich) as electrolyte in MeCN; reference=SHE; atmosphere=CO2Atmosphere | 6 |
| [[anthraquinone]] | Log10BindingConstant | 9.0 | Dimensionless | CyclicVoltammetry | solvent=Acetonitrile; electrolyte=0.1 M solution containing tetrabutylammonium hexafluorophosphate (TBAPF6, Sigma-Aldrich) as electrolyte in MeCN; reference=SHE; atmosphere=CO2Atmosphere | 6 |
| [[1-OH-AQ]] | HalfWavePotential | -0.52 | Volt | CyclicVoltammetry | solvent=Acetonitrile; electrolyte=0.1 M solution containing tetrabutylammonium hexafluorophosphate (TBAPF6, Sigma-Aldrich) as electrolyte in MeCN; reference=SHE; atmosphere=Inert | 6 |
| [[1-OH-AQ]] | HalfWavePotential | -1.06 | Volt | CyclicVoltammetry | solvent=Acetonitrile; electrolyte=0.1 M solution containing tetrabutylammonium hexafluorophosphate (TBAPF6, Sigma-Aldrich) as electrolyte in MeCN; reference=SHE; atmosphere=Inert | 6 |
| [[1-OH-AQ]] | HalfWavePotential | -0.49 | Volt | CyclicVoltammetry | solvent=Acetonitrile; electrolyte=0.1 M solution containing tetrabutylammonium hexafluorophosphate (TBAPF6, Sigma-Aldrich) as electrolyte in MeCN; reference=SHE; atmosphere=CO2Atmosphere | 6 |
| [[1-OH-AQ]] | HalfWavePotential | -0.94 | Volt | CyclicVoltammetry | solvent=Acetonitrile; electrolyte=0.1 M solution containing tetrabutylammonium hexafluorophosphate (TBAPF6, Sigma-Aldrich) as electrolyte in MeCN; reference=SHE; atmosphere=CO2Atmosphere | 6 |

## Observations
- [[anthraquinone]] | BindingMode | CO2Adduct | solvent=Acetonitrile; electrolyte=0.1 M solution containing tetrabutylammonium hexafluorophosphate (TBAPF6, Sigma-Aldrich) as electrolyte in MeCN; reference=SHE; atmosphere=CO2Atmosphere | 8
- [[1,4-NH2-AQ]] | BindingMode | CO2Adduct | solvent=Acetonitrile; electrolyte=0.1 M solution containing tetrabutylammonium hexafluorophosphate (TBAPF6, Sigma-Aldrich) as electrolyte in MeCN; reference=SHE; atmosphere=CO2Atmosphere | 9
- [[1,4-OH-AQ]] | BindingMode | CO2Adduct | solvent=Acetonitrile; electrolyte=0.1 M solution containing tetrabutylammonium hexafluorophosphate (TBAPF6, Sigma-Aldrich) as electrolyte in MeCN; reference=SHE; atmosphere=CO2Atmosphere | 10

File: obsidian/quinone-vault/Papers/Electrochemical CO 2 Capture by a Quinone-Based Covalent Organic Framework.md
---
type: "paper"
doi: "10.1021/jacs.5c12304"
year: "2025"
review_tier: ""
---

# Electrochemical CO 2 Capture by a Quinone-Based Covalent Organic Framework

## Compounds
[[AQCOF@CNTs]], [[anthraquinone-based COF (AQCOF)]]

## Measurements
| Compound | Property | Value | Unit | Method | Condition | Page |
|---|---|---:|---|---|---|---|
| [[anthraquinone-based COF (AQCOF)]] | CaptureCapacity | 1.5 | MmolPerGram | ControlledPotentialElectrolysis | solvent=IonicLiquid; electrolyte=1-butyl-3-methylimidazolium bis(trifluoromethylsulfonyl)imide ionic liquid ([Bmim][TFSI], IL) as the electrolyte; reference=NotReported; atmosphere=CO2Atmosphere | 2 |
| [[AQCOF@CNTs]] | CaptureCapacity | 2.6 | MmolPerGram | ControlledPotentialElectrolysis | solvent=IonicLiquid; electrolyte=1-butyl-3-methylimidazolium bis(trifluoromethylsulfonyl)imide ionic liquid ([Bmim][TFSI], IL) as the electrolyte; reference=NotReported; atmosphere=CO2Atmosphere | 3 |
| [[AQCOF@CNTs]] | CaptureCapacity | 0.34 | MmolPerGram | ControlledPotentialElectrolysis | solvent=Water; electrolyte=aqueous 1 M Na2SO4 electrolyte; reference=NotReported; atmosphere=AirOxygen | 5 |
| [[AQCOF@CNTs]] | FaradaicEfficiency | 91.2 | Percent | ControlledPotentialElectrolysis | solvent=Water; electrolyte=aqueous 1 M Na2SO4 electrolyte; reference=NotReported; atmosphere=AirOxygen | 5 |
| [[AQCOF@CNTs]] | CaptureCapacity | 0.09 | MmolPerGram | ControlledPotentialElectrolysis | solvent=IonicLiquid; electrolyte=1-butyl-3-methylimidazolium bis(trifluoromethylsulfonyl)imide ionic liquid ([Bmim][TFSI], IL) as the electrolyte; reference=NotReported; atmosphere=AirOxygen | 4 |
| [[AQCOF@CNTs]] | FaradaicEfficiency | 97.6 | Percent | ControlledPotentialElectrolysis | solvent=IonicLiquid; electrolyte=1-butyl-3-methylimidazolium bis(trifluoromethylsulfonyl)imide ionic liquid ([Bmim][TFSI], IL) as the electrolyte; reference=NotReported; atmosphere=CO2Atmosphere | 4 |
| [[AQCOF@CNTs]] | FaradaicEfficiency | 91.2 | Percent | ControlledPotentialElectrolysis | solvent=IonicLiquid; electrolyte=1-butyl-3-methylimidazolium bis(trifluoromethylsulfonyl)imide ionic liquid ([Bmim][TFSI], IL) as the electrolyte; reference=NotReported; atmosphere=AirOxygen | 4 |
| [[AQCOF@CNTs]] | CaptureCapacity | 0.8 | MmolPerGram | ControlledPotentialElectrolysis | solvent=Water; electrolyte=aqueous 1 M Na2SO4 electrolyte; reference=NotReported; atmosphere=CO2Atmosphere; additive=100 mA g−1, 5 min voltage hold | 5 |
| [[AQCOF@CNTs]] | EnergyConsumption | 37.0 | KJPerMol | ControlledPotentialElectrolysis | solvent=Water; electrolyte=aqueous 1 M Na2SO4 electrolyte; reference=NotReported; atmosphere=CO2Atmosphere; additive=100 mA g−1, 5 min voltage hold | 5 |
| [[AQCOF@CNTs]] | EnergyConsumption | 31.0 | KJPerMol | ControlledPotentialElectrolysis | solvent=Water; electrolyte=aqueous 1 M Na2SO4 electrolyte; reference=NotReported; atmosphere=CO2Atmosphere; additive=100 mA g−1, no voltage hold | 5 |
| [[AQCOF@CNTs]] | FaradaicEfficiency | 99.6 | Percent | ControlledPotentialElectrolysis | solvent=Water; electrolyte=aqueous 1 M Na2SO4 electrolyte; reference=NotReported; atmosphere=CO2Atmosphere; additive=100 mA g−1, no voltage hold | 5 |
| [[AQCOF@CNTs]] | EnergyConsumption | 28.0 | KJPerMol | ControlledPotentialElectrolysis | solvent=Water; electrolyte=aqueous 1 M Na2SO4 electrolyte; reference=NotReported; atmosphere=CO2Atmosphere; additive=100 mA g−1 charging current, no voltage holds, 0 to −0.8 V cell voltage window | 5 |

## Observations
- [[anthraquinone-based COF (AQCOF)]] | BindingMode | Carbonate | solvent=NotReported; reference=NotReported; atmosphere=NotReported | 5
- [[AQCOF@CNTs]] | OxygenStability | OxygenUnstable | solvent=IonicLiquid; electrolyte=1-butyl-3-methylimidazolium bis(trifluoromethylsulfonyl)imide ionic liquid ([Bmim][TFSI], IL) as the electrolyte; reference=NotReported; atmosphere=AirOxygen | 4
- [[AQCOF@CNTs]] | OxygenStability | OxygenUnstable | solvent=Water; electrolyte=aqueous 1 M Na2SO4 electrolyte; reference=NotReported; atmosphere=AirOxygen | 5

File: obsidian/quinone-vault/Papers/Electrochemical CO2 capture by quinone-functionalized ruthenium polypyridine complexes.md
---
type: "paper"
doi: "10.1016/j.poly.2025.117719"
year: "2025"
review_tier: "A"
---

# Electrochemical CO2 capture by quinone-functionalized ruthenium polypyridine complexes

## Compounds
[[NQphen]], [[Ru(bpy)2(NQphen) 2+]], [[Ru(bpy)2(phendione) 2+]]

## Measurements
| Compound | Property | Value | Unit | Method | Condition | Page |
|---|---|---:|---|---|---|---|
| [[Ru(bpy)2(phendione) 2+]] | HalfWavePotential | -0.17 | Volt | CyclicVoltammetry | solvent=DMSO; electrolyte=0.1 M [NBu4][PF6]; reference=AgAgCl; atmosphere=Inert | 3 |
| [[Ru(bpy)2(phendione) 2+]] | HalfWavePotential | -0.81 | Volt | CyclicVoltammetry | solvent=DMSO; electrolyte=0.1 M [NBu4][PF6]; reference=AgAgCl; atmosphere=Inert | 3 |
| [[Ru(bpy)2(NQphen) 2+]] | HalfWavePotential | -0.46 | Volt | CyclicVoltammetry | solvent=DMSO; electrolyte=0.1 M [NBu4][PF6]; reference=AgAgCl; atmosphere=Inert | 3 |
| [[Ru(bpy)2(NQphen) 2+]] | HalfWavePotential | -0.97 | Volt | CyclicVoltammetry | solvent=DMSO; electrolyte=0.1 M [NBu4][PF6]; reference=AgAgCl; atmosphere=Inert | 3 |
| [[Ru(bpy)2(phendione) 2+]] | Log10BindingConstant | 5.8 | Dimensionless | CyclicVoltammetry | solvent=DMSO; electrolyte=0.1 M [NBu4][PF6]; reference=AgAgCl; atmosphere=CO2Atmosphere; additive=100 % CO2 | 1 |
| [[Ru(bpy)2(NQphen) 2+]] | Log10BindingConstant | 7.2 | Dimensionless | CyclicVoltammetry | solvent=DMSO; electrolyte=0.1 M [NBu4][PF6]; reference=AgAgCl; atmosphere=CO2Atmosphere; additive=100 % CO2 | 1 |
| [[NQphen]] | Log10BindingConstant | 2.1 | Dimensionless | CyclicVoltammetry | solvent=DMSO; electrolyte=0.1 M [NBu4][PF6]; reference=AgAgCl; atmosphere=CO2Atmosphere; additive=100 % CO2 | 4 |

## Observations
- [[Ru(bpy)2(phendione) 2+]] | BindingMode | Carbonate | solvent=DMSO; electrolyte=0.1 M [NBu4][PF6]; reference=AgAgCl; atmosphere=CO2Atmosphere; additive=100 % CO2 | 4
- [[Ru(bpy)2(NQphen) 2+]] | BindingMode | Carbonate | solvent=DMSO; electrolyte=0.1 M [NBu4][PF6]; reference=AgAgCl; atmosphere=CO2Atmosphere; additive=100 % CO2 | 4

File: obsidian/quinone-vault/Papers/Electrochemical and Molecular Assessment of Quinones as CO 2 -Binding Redox Molecules for Carbon Cap.md
---
type: "paper"
doi: "10.1021/acs.jpcc.1c09415"
year: "2022"
review_tier: ""
---

# Electrochemical and Molecular Assessment of Quinones as CO 2 -Binding Redox Molecules for Carbon Capture

## Compounds
[[2,3-dichloro-p-naphthoquinone]], [[2,7-di-tert-butyl-p-benzoquinone]], [[2,7-dichloro-p-benzoquinone]], [[2-Chloroanthraquinone]], [[Ester Derivative of 9,10-Anthraquinone]], [[amide-derivative 9,10-anthraquinone]], [[tetrachloro-p-benzoquinone]]

## Measurements
| Compound | Property | Value | Unit | Method | Condition | Page |
|---|---|---:|---|---|---|---|
| [[2,7-di-tert-butyl-p-benzoquinone]] | HalfWavePotential | -1.12 | Volt | CyclicVoltammetry | solvent=DMF; electrolyte=0.1 M [n-Bu4N]PF6; reference=FcFcPlus; atmosphere=Inert | 3 |
| [[2,7-di-tert-butyl-p-benzoquinone]] | HalfWavePotential | -2.15 | Volt | CyclicVoltammetry | solvent=DMF; electrolyte=0.1 M [n-Bu4N]PF6; reference=FcFcPlus; atmosphere=Inert | 3 |
| [[Ester Derivative of 9,10-Anthraquinone]] | BindingConstant | 77800000.0 | PerMolar | CyclicVoltammetry | solvent=DMF; electrolyte=0.1 M [n-Bu4N]PF6; reference=FcFcPlus; atmosphere=CO2Atmosphere | 7 |
| [[amide-derivative 9,10-anthraquinone]] | HalfWavePotential | -1.23 | Volt | CyclicVoltammetry | solvent=DMF; electrolyte=0.1 M [n-Bu4N]PF6; reference=FcFcPlus; atmosphere=Inert | 3 |
| [[amide-derivative 9,10-anthraquinone]] | HalfWavePotential | -1.96 | Volt | CyclicVoltammetry | solvent=DMF; electrolyte=0.1 M [n-Bu4N]PF6; reference=FcFcPlus; atmosphere=Inert | 3 |
| [[tetrachloro-p-benzoquinone]] | HalfWavePotential | -0.39 | Volt | CyclicVoltammetry | solvent=DMF; electrolyte=0.1 M [n-Bu4N]PF6; reference=FcFcPlus; atmosphere=Inert | 4 |
| [[tetrachloro-p-benzoquinone]] | HalfWavePotential | -1.32 | Volt | CyclicVoltammetry | solvent=DMF; electrolyte=0.1 M [n-Bu4N]PF6; reference=FcFcPlus; atmosphere=Inert | 4 |
| [[tetrachloro-p-benzoquinone]] | BindingConstant | 661.0 | PerMolar | CyclicVoltammetry | solvent=DMF; electrolyte=0.1 M [n-Bu4N]PF6; reference=FcFcPlus; atmosphere=CO2Atmosphere | 5 |
| [[2,7-dichloro-p-benzoquinone]] | BindingConstant | 818000.0 | PerMolar | CyclicVoltammetry | solvent=DMF; electrolyte=0.1 M [n-Bu4N]PF6; reference=FcFcPlus; atmosphere=CO2Atmosphere | 5 |
| [[2,3-dichloro-p-naphthoquinone]] | BindingConstant | 73200.0 | PerMolar | CyclicVoltammetry | solvent=DMF; electrolyte=0.1 M [n-Bu4N]PF6; reference=FcFcPlus; atmosphere=CO2Atmosphere | 5 |
| [[2-Chloroanthraquinone]] | BindingConstant | 235000.0 | PerMolar | CyclicVoltammetry | solvent=DMF; electrolyte=0.1 M [n-Bu4N]PF6; reference=FcFcPlus; atmosphere=CO2Atmosphere | 7 |

## Observations
- [[tetrachloro-p-benzoquinone]] | BindingMode | CO2Adduct | solvent=DMF; electrolyte=0.1 M [n-Bu4N]PF6; reference=FcFcPlus; atmosphere=CO2Atmosphere | 1

File: obsidian/quinone-vault/Papers/Electrochemical capture of carbon dioxide by substituted quinoxaline-5,8-diones.md
---
type: "paper"
doi: "10.1016/j.cplett.2025.141869"
year: "2025"
review_tier: "A"
---

# Electrochemical capture of carbon dioxide by substituted quinoxaline-5,8-diones

## Compounds
[[2,3-bis(4-methoxyphenyl)quinoxaline-5,8-dione]], [[2,3-diphenylquinoxaline-5,8-dione]], [[dimethyl 4,4′-(5,8-dioxo-5,8-dihydroquinoxaline-2,3-diyl)dibenzoate]]

## Measurements
| Compound | Property | Value | Unit | Method | Condition | Page |
|---|---|---:|---|---|---|---|
| [[2,3-diphenylquinoxaline-5,8-dione]] | ReductionPotential | -0.36 | Volt | CyclicVoltammetry | solvent=DMSO; electrolyte=0.1 M TBAPF6; reference=AgAgCl; atmosphere=Inert | 2 |
| [[2,3-diphenylquinoxaline-5,8-dione]] | ReductionPotential | -1.05 | Volt | CyclicVoltammetry | solvent=DMSO; electrolyte=0.1 M TBAPF6; reference=AgAgCl; atmosphere=Inert | 2 |
| [[2,3-bis(4-methoxyphenyl)quinoxaline-5,8-dione]] | ReductionPotential | -0.38 | Volt | CyclicVoltammetry | solvent=DMSO; electrolyte=0.1 M TBAPF6; reference=AgAgCl; atmosphere=Inert | 2 |
| [[dimethyl 4,4′-(5,8-dioxo-5,8-dihydroquinoxaline-2,3-diyl)dibenzoate]] | ReductionPotential | -0.36 | Volt | CyclicVoltammetry | solvent=DMSO; electrolyte=0.1 M TBAPF6; reference=AgAgCl; atmosphere=Inert | 2 |
| [[2,3-diphenylquinoxaline-5,8-dione]] | Log10BindingConstant | 11.4 | Dimensionless | CyclicVoltammetry | solvent=DMSO; electrolyte=0.1 M TBAPF6; reference=AgAgCl; atmosphere=CO2Atmosphere; additive=100 % CO2 | 3 |
| [[2,3-bis(4-methoxyphenyl)quinoxaline-5,8-dione]] | Log10BindingConstant | 9.3 | Dimensionless | CyclicVoltammetry | solvent=DMSO; electrolyte=0.1 M TBAPF6; reference=AgAgCl; atmosphere=CO2Atmosphere; additive=100 % CO2 | 3 |
| [[dimethyl 4,4′-(5,8-dioxo-5,8-dihydroquinoxaline-2,3-diyl)dibenzoate]] | Log10BindingConstant | 3.4 | Dimensionless | CyclicVoltammetry | solvent=DMSO; electrolyte=0.1 M TBAPF6; reference=AgAgCl; atmosphere=CO2Atmosphere; additive=100 % CO2 | 3 |

## Observations
- [[2,3-diphenylquinoxaline-5,8-dione]] | BindingMode | Carbonate | solvent=DMSO; electrolyte=0.1 M TBAPF6; reference=AgAgCl; atmosphere=CO2Atmosphere; additive=100 % CO2 | 3
- [[2,3-bis(4-methoxyphenyl)quinoxaline-5,8-dione]] | BindingMode | Carbonate | solvent=DMSO; electrolyte=0.1 M TBAPF6; reference=AgAgCl; atmosphere=CO2Atmosphere; additive=100 % CO2 | 3
- [[dimethyl 4,4′-(5,8-dioxo-5,8-dihydroquinoxaline-2,3-diyl)dibenzoate]] | BindingMode | Carbonate | solvent=DMSO; electrolyte=0.1 M TBAPF6; reference=AgAgCl; atmosphere=CO2Atmosphere; additive=100 % CO2 | 3

File: obsidian/quinone-vault/Papers/Electrochemically Facilitated Transport of CO2 between Gas Diffusion Electrodes in Flat and Hollow F.md
---
type: "paper"
doi: "10.1021/acsestengg.3c00030"
year: "2023"
review_tier: ""
---

# Electrochemically Facilitated Transport of CO2 between Gas Diffusion Electrodes in Flat and Hollow Fiber Geometries

## Compounds
[[NQ-G2]]

## Measurements
| Compound | Property | Value | Unit | Method | Condition | Page |
|---|---|---:|---|---|---|---|
| [[NQ-G2]] | HalfWavePotential | -1.2 | Volt | CyclicVoltammetry | solvent=DMSO; electrolyte=0.5 M tetrabutylammonium hexafluorophosphate; reference=FcFcPlus; atmosphere=Inert | 3 |
| [[NQ-G2]] | HalfWavePotential | -1.8 | Volt | CyclicVoltammetry | solvent=DMSO; electrolyte=0.5 M tetrabutylammonium hexafluorophosphate; reference=FcFcPlus; atmosphere=Inert | 3 |

## Observations
- [[NQ-G2]] | BindingMode | CO2Adduct | solvent=IonicLiquid; electrolyte=[emim][tcm]; reference=FcFcPlus; atmosphere=CO2Atmosphere | 2

File: obsidian/quinone-vault/Papers/Electrochemically Induced CO 2 Capture Enabled by Aqueous Quinone Flow Chemistry.md
---
type: "paper"
doi: "10.1021/acsenergylett.4c01235"
year: "2024"
review_tier: ""
---

# Electrochemically Induced CO 2 Capture Enabled by Aqueous Quinone Flow Chemistry

## Compounds
[[1,5-BTMAPAQ]]

## Measurements
| Compound | Property | Value | Unit | Method | Condition | Page |
|---|---|---:|---|---|---|---|
| [[1,5-BTMAPAQ]] | ReductionPotential | -0.465 | Volt | CyclicVoltammetry | solvent=Water; electrolyte=1 M KCl; reference=SHE; atmosphere=Inert; pH=7.0 | 3 |
| [[1,5-BTMAPAQ]] | ReductionPotential | -0.51 | Volt | CyclicVoltammetry | solvent=Water; electrolyte=1 M KCl; reference=SHE; atmosphere=CO2Atmosphere | 3 |
| [[1,5-BTMAPAQ]] | EnergyConsumption | 48.0 | KJPerMol | ControlledPotentialElectrolysis | solvent=Water; electrolyte=1 M KCl; reference=NotReported; atmosphere=CO2Atmosphere | 6 |
| [[1,5-BTMAPAQ]] | CaptureCapacity | 2.0 | MolPerMol | NotReported | solvent=Water; electrolyte=1 M KCl; reference=NotReported; atmosphere=CO2Atmosphere | 1 |

## Observations
- [[1,5-BTMAPAQ]] | BindingMode | CO2Adduct | solvent=Water; electrolyte=1 M KCl; reference=NotReported; atmosphere=CO2Atmosphere | 4

File: obsidian/quinone-vault/Papers/Electrochemically Mediated Carbon Capture on Surface-Confined Quinone Unveiling Interfacial Pathways.md
---
type: "paper"
doi: "10.1021/acselectrochem.5c00206"
year: "2025"
review_tier: "A"
---

# Electrochemically Mediated Carbon Capture on Surface-Confined Quinone: Unveiling Interfacial Pathways via Surface-Enhanced Spectroscopy

## Compounds
[[2-aminoanthraquinone]]

## Measurements
| Compound | Property | Value | Unit | Method | Condition | Page |
|---|---|---:|---|---|---|---|
| [[2-aminoanthraquinone]] | HalfWavePotential | -1.32 | Volt | CyclicVoltammetry | solvent=Acetonitrile; electrolyte=0.1 M TBAPF6 MeCN; reference=FcFcPlus; atmosphere=Inert | 4 |
| [[2-aminoanthraquinone]] | HalfWavePotential | -1.98 | Volt | CyclicVoltammetry | solvent=Acetonitrile; electrolyte=0.1 M TBAPF6 MeCN; reference=FcFcPlus; atmosphere=Inert | 4 |

## Observations
- [[2-aminoanthraquinone]] | BindingMode | Carbonate | solvent=Acetonitrile; electrolyte=0.1 M TBAPF6 MeCN; reference=FcFcPlus; atmosphere=CO2Atmosphere | 1

File: obsidian/quinone-vault/Papers/Electrochemically Mediated Direct CO 2 Capture by a Stackable Bipolar Cell.md
---
type: "paper"
doi: "10.1002/cssc.202102533"
year: "2022"
review_tier: ""
---

# Electrochemically Mediated Direct CO 2 Capture by a Stackable Bipolar Cell

## Compounds
[[poly(vinylanthraquinone)]]

## Measurements
| Compound | Property | Value | Unit | Method | Condition | Page |
|---|---|---:|---|---|---|---|
| [[poly(vinylanthraquinone)]] | EnergyConsumption | 113.0 | KJPerMol | NotReported | solvent=IonicLiquid; electrolyte=[BMIM][TFSI]; reference=AgAgCl; atmosphere=CO2Atmosphere | 1 |

## Observations
- [[poly(vinylanthraquinone)]] | BindingMode | Carbonate | solvent=IonicLiquid; electrolyte=[BMIM][TFSI]; reference=AgAgCl; atmosphere=CO2Atmosphere | 4
- [[poly(vinylanthraquinone)]] | OxygenStability | OxygenUnstable | solvent=IonicLiquid; electrolyte=[BMIM][TFSI]; reference=AgAgCl; atmosphere=CO2Atmosphere | 3

File: obsidian/quinone-vault/Papers/Electrochemically mediated carbon dioxide separation with quinone chemistry in salt-concentrated aqu.md
---
type: "paper"
doi: "10.1038/s41467-020-16150-7"
year: "2020"
review_tier: "A"
---

# Electrochemically mediated carbon dioxide separation with quinone chemistry in salt-concentrated aqueous media

## Compounds
[[anthraquinone]], [[poly(1,4-anthraquinone)]]

## Measurements
| Compound | Property | Value | Unit | Method | Condition | Page |
|---|---|---:|---|---|---|---|
| [[poly(1,4-anthraquinone)]] | CaptureCapacity | 6.6 | MmolPerGram | ControlledPotentialElectrolysis | solvent=Water; electrolyte=20m LiTFSI; reference=AgAgCl; atmosphere=NotReported; pH=4.0 | 6 |
| [[poly(1,4-anthraquinone)]] | EnergyConsumption | 56.0 | KJPerMol | ControlledPotentialElectrolysis | solvent=Water; electrolyte=20m LiTFSI; reference=AgAgCl; atmosphere=NotReported; pH=4.0 | 10 |

## Observations
- [[anthraquinone]] | BindingMode | Carbonate | solvent=NotReported; reference=NotReported; atmosphere=NotReported | 2
