Repository: Godorina/quinone-inverse-design

# Quinone vault

전체 탐색: [[Index]]

## Family hubs

- [[Anthraquinone (family)]]
- [[Benzoquinone (family)]]
- [[HeterocyclicQuinone]]
- [[Naphthoquinone]]
- [[NotReported]]
- [[OtherQuinoid]]
- [[Phenanthrenequinone]]
- [[benzodithiophene-dione]]
- [[diaminonaphthoquinone]]
- [[original_1_rings]]
- [[original_2_rings]]
- [[original_3_rings]]
- [[phenanthroline-dione]]
- [[quinoxaline-dione]]

퀴논 CO₂ 포집 논문의 지식 그래프, 우리 DFT 결과, 역설계 루프 후보를 Obsidian 노트로 옮긴 vault입니다.

- 3D 구조를 보려면 커뮤니티 플러그인 **ChemRender3D**가 필요합니다. 2D 그림(PNG)은 플러그인 없이도 보입니다.
- `Index.md`의 표를 보려면 **Dataview** 플러그인이 필요합니다.
- 다시 만들려면 저장소 최상위 폴더에서 `make obsidian`을 실행합니다. 생성된 노트는 새로 덮어쓰고, `.obsidian/`과 직접 쓴 노트는 그대로 둡니다.

File: obsidian/quinone-vault/Papers/Electrolyte Effects on the Reduction Potential and Carbon Dioxide Binding Affinity of Quinones.md
---
type: "paper"
doi: "10.1149/1945-7111/ad3ad7"
year: "2024"
review_tier: ""
---

# Electrolyte Effects on the Reduction Potential and Carbon Dioxide Binding Affinity of Quinones

## Compounds
[[2,3-dichloro-5,6-dicyano-p-benzoquinone]], [[2,3-dichloro-p-naphthoquinone]], [[2,3-dicyano-p-benzoquinone]], [[2,6-dichloro-p-benzoquinone]], [[Bromanil]], [[tetrachloro-p-benzoquinone]]

## Measurements
| Compound | Property | Value | Unit | Method | Condition | Page |
|---|---|---:|---|---|---|---|
| [[2,3-dichloro-5,6-dicyano-p-benzoquinone]] | ReductionPotential | -0.67 | Volt | CyclicVoltammetry | solvent=Acetonitrile; electrolyte=0.1 M TMAPF6; reference=FcFcPlus; atmosphere=Inert | 4 |
| [[2,3-dichloro-5,6-dicyano-p-benzoquinone]] | ReductionPotential | -0.7 | Volt | CyclicVoltammetry | solvent=Acetonitrile; electrolyte=0.1 M TBAPF6; reference=FcFcPlus; atmosphere=Inert | 4 |
| [[2,3-dichloro-p-naphthoquinone]] | ReductionPotential | -1.12 | Volt | CyclicVoltammetry | solvent=Acetonitrile; electrolyte=0.1 M TMAPF6; reference=FcFcPlus; atmosphere=Inert | 4 |
| [[2,3-dichloro-p-naphthoquinone]] | ReductionPotential | -1.15 | Volt | CyclicVoltammetry | solvent=Acetonitrile; electrolyte=0.1 M TBAPF6; reference=FcFcPlus; atmosphere=Inert | 4 |
| [[2,3-dichloro-p-naphthoquinone]] | ReductionPotential | -1.18 | Volt | CyclicVoltammetry | solvent=Acetonitrile; electrolyte=0.1 M TOAPF6; reference=FcFcPlus; atmosphere=Inert | 4 |
| [[tetrachloro-p-benzoquinone]] | ReductionPotential | -1.1 | Volt | CyclicVoltammetry | solvent=Acetonitrile; electrolyte=0.1 M TMAPF6; reference=FcFcPlus; atmosphere=Inert | 4 |
| [[tetrachloro-p-benzoquinone]] | ReductionPotential | -1.17 | Volt | CyclicVoltammetry | solvent=Acetonitrile; electrolyte=0.1 M TBAPF6; reference=FcFcPlus; atmosphere=Inert | 4 |
| [[tetrachloro-p-benzoquinone]] | ReductionPotential | -1.17 | Volt | CyclicVoltammetry | solvent=Acetonitrile; electrolyte=0.1 M TOAPF6; reference=FcFcPlus; atmosphere=Inert | 4 |
| [[Bromanil]] | ReductionPotential | -1.34 | Volt | CyclicVoltammetry | solvent=Acetonitrile; electrolyte=0.1 M TMAPF6; reference=FcFcPlus; atmosphere=Inert | 4 |
| [[Bromanil]] | ReductionPotential | -1.41 | Volt | CyclicVoltammetry | solvent=Acetonitrile; electrolyte=0.1 M TBAPF6; reference=FcFcPlus; atmosphere=Inert | 4 |
| [[Bromanil]] | ReductionPotential | -1.43 | Volt | CyclicVoltammetry | solvent=Acetonitrile; electrolyte=0.1 M TOAPF6; reference=FcFcPlus; atmosphere=Inert | 4 |
| [[2,3-dicyano-p-benzoquinone]] | ReductionPotential | -1.46 | Volt | CyclicVoltammetry | solvent=Acetonitrile; electrolyte=0.1 M TMAPF6; reference=FcFcPlus; atmosphere=Inert | 4 |
| [[2,3-dicyano-p-benzoquinone]] | ReductionPotential | -1.52 | Volt | CyclicVoltammetry | solvent=Acetonitrile; electrolyte=0.1 M TBAPF6; reference=FcFcPlus; atmosphere=Inert | 4 |
| [[2,3-dichloro-5,6-dicyano-p-benzoquinone]] | ReductionPotential | -0.7 | Volt | CyclicVoltammetry | solvent=Acetonitrile; electrolyte=0.1 M TOAPF6; reference=FcFcPlus; atmosphere=Inert | 4 |
| [[2,3-dicyano-p-benzoquinone]] | ReductionPotential | -1.54 | Volt | CyclicVoltammetry | solvent=Acetonitrile; electrolyte=0.1 M TOAPF6; reference=FcFcPlus; atmosphere=Inert | 4 |
| [[2,6-dichloro-p-benzoquinone]] | ReductionPotential | -0.9 | Volt | CyclicVoltammetry | solvent=Acetonitrile; electrolyte=0.1 M TMAPF6; reference=FcFcPlus; atmosphere=Inert | 4 |
| [[2,6-dichloro-p-benzoquinone]] | ReductionPotential | -0.93 | Volt | CyclicVoltammetry | solvent=Acetonitrile; electrolyte=0.1 M TBAPF6; reference=FcFcPlus; atmosphere=Inert | 4 |
| [[2,6-dichloro-p-benzoquinone]] | ReductionPotential | -0.95 | Volt | CyclicVoltammetry | solvent=Acetonitrile; electrolyte=0.1 M TOAPF6; reference=FcFcPlus; atmosphere=Inert | 4 |

## Observations
- [[2,3-dichloro-5,6-dicyano-p-benzoquinone]] | BindingMode | CO2Adduct | solvent=Acetonitrile; electrolyte=0.1 M TMAPF6; reference=FcFcPlus; atmosphere=CO2Atmosphere | 3

File: obsidian/quinone-vault/Papers/Evaluation of a Ruthenium(II) (2,2′ 6′,2′′‐Terpyridine)–Benzoquinone Complex for Electrochemical CO.md
---
type: "paper"
doi: "10.1002/slct.73224"
year: "2026"
review_tier: "A"
---

# Evaluation of a Ruthenium(II) (2,2′:6′,2′′‐Terpyridine)–Benzoquinone Complex for Electrochemical CO 2 Capture

## Compounds
[[4-BQ-tpy]], [[Ru(ttpy)(4-BQ-tpy) 2 +]]

## Measurements
| Compound | Property | Value | Unit | Method | Condition | Page |
|---|---|---:|---|---|---|---|
| [[4-BQ-tpy]] | Log10BindingConstant | 11.3 | Dimensionless | CyclicVoltammetry | solvent=DMSO; electrolyte=0.1 M [NBu4 ][PF6 ]; reference=FcFcPlus; atmosphere=CO2Atmosphere | 5 |
| [[Ru(ttpy)(4-BQ-tpy) 2 +]] | Log10BindingConstant | 7.8 | Dimensionless | CyclicVoltammetry | solvent=DMSO; electrolyte=0.1 M [NBu4 ][PF6 ]; reference=FcFcPlus; atmosphere=CO2Atmosphere | 5 |
| [[Ru(ttpy)(4-BQ-tpy) 2 +]] | BindingEnergy | 5.9 | KcalPerMol | DFT | solvent=DMSO; electrolyte=NotReported; reference=NotReported; atmosphere=NotReported | 6 |

## Observations
- [[Ru(ttpy)(4-BQ-tpy) 2 +]] | BindingMode | Carbonate | solvent=DMSO; electrolyte=NotReported; reference=NotReported; atmosphere=NotReported | 6
- [[4-BQ-tpy]] | BindingMode | CO2Adduct | solvent=DMSO; electrolyte=0.1 M [NBu4 ][PF6 ]; reference=FcFcPlus; atmosphere=CO2Atmosphere | 1

File: obsidian/quinone-vault/Papers/Imidazolium-Functionalized Anthraquinone for High-Capacity Electrochemical CO2 Capture.md
---
type: "paper"
doi: "10.1021/acs.jpcc.3c01098"
year: "2023"
review_tier: "A"
---

# Imidazolium-Functionalized Anthraquinone for High-Capacity Electrochemical CO2 Capture

## Compounds
[[BAQMIM TFSA]], [[anthraquinone]]

## Measurements
| Compound | Property | Value | Unit | Method | Condition | Page |
|---|---|---:|---|---|---|---|
| [[BAQMIM TFSA]] | HalfWavePotential | -1.15 | Volt | CyclicVoltammetry | solvent=DMSO; electrolyte=2.5 mM [BAQMIM][TFSA] in DMSO containing 1 M [P13][TFSA]; reference=AgAgPlus; atmosphere=Inert | 4 |
| [[anthraquinone]] | HalfWavePotential | -1.19 | Volt | CyclicVoltammetry | solvent=DMSO; electrolyte=2.5 mM [BAQMIM][TFSA] in DMSO containing 1 M [P13][TFSA]; reference=AgAgPlus; atmosphere=Inert | 4 |
| [[BAQMIM TFSA]] | ReductionPotential | -1.75 | Volt | CyclicVoltammetry | solvent=DMSO; electrolyte=2.5 mM [BAQMIM][TFSA] in DMSO containing 1 M [P13][TFSA]; reference=AgAgPlus; atmosphere=Inert | 5 |

## Observations
- [[BAQMIM TFSA]] | BindingMode | CO2Adduct | solvent=DMSO; electrolyte=2.5 mM [BAQMIM][TFSA] in DMSO containing 1 M [P13][TFSA]; reference=AgAgPlus; atmosphere=CO2Atmosphere | 5

File: obsidian/quinone-vault/Papers/In situ techniques for aqueous quinone-mediated electrochemical carbon capture and release.md
---
type: "paper"
doi: "10.1038/s44286-024-00153-y"
year: "2024"
review_tier: ""
---

# In situ techniques for aqueous quinone-mediated electrochemical carbon capture and release

## Compounds
[[1,5-BTMAPAQ (cpd-m028)]], [[1,8-BTMAPAQ]]

## Measurements
| Compound | Property | Value | Unit | Method | Condition | Page |
|---|---|---:|---|---|---|---|
| [[1,8-BTMAPAQ]] | RateConstant | 68.6 | PerMolarPerSecond | CyclicVoltammetry | solvent=Water; electrolyte=1 M KCl; reference=SHE; atmosphere=CO2Atmosphere | 5 |

## Observations
- [[1,5-BTMAPAQ (cpd-m028)]] | BindingMode | CO2Adduct | solvent=Water; electrolyte=1 M KCl; reference=SHE; atmosphere=CO2Atmosphere | 1

File: obsidian/quinone-vault/Papers/In-situ CO2 capture outperforms conventional bulk pH-swing electrolyzers.md
---
type: "paper"
doi: "10.1016/j.cej.2026.182338"
year: "2026"
review_tier: ""
---

# In-situ CO2 capture outperforms conventional bulk pH-swing electrolyzers

## Compounds
[[2,7-anthraquinone disulfonic acid]]

## Measurements
| Compound | Property | Value | Unit | Method | Condition | Page |
|---|---|---:|---|---|---|---|
| [[2,7-anthraquinone disulfonic acid]] | EnergyConsumption | 86.1 | KJPerMol | NotReported | solvent=Water; electrolyte=0.1 M 2,7-AQDS in 1 M NaCl solution; reference=NotReported; atmosphere=CO2Atmosphere; additive=bulk setup | 1 |
| [[2,7-anthraquinone disulfonic acid]] | EnergyConsumption | 66.7 | KJPerMol | NotReported | solvent=Water; electrolyte=0.1 M 2,7-AQDS in 1 M NaCl solution; reference=NotReported; atmosphere=CO2Atmosphere; additive=in-situ setup | 1 |

## Observations
- [[2,7-anthraquinone disulfonic acid]] | BindingMode | Bicarbonate | solvent=Water; electrolyte=0.1 M 2,7-AQDS in 1 M NaCl solution; reference=NotReported; atmosphere=CO2Atmosphere; additive=bulk setup | 2
- [[2,7-anthraquinone disulfonic acid]] | OxygenStability | OxygenUnstable | solvent=Water; electrolyte=0.1 M 2,7-AQDS in 1 M NaCl solution; reference=NotReported; atmosphere=CO2Atmosphere; additive=in-situ setup | 6

File: obsidian/quinone-vault/Papers/Ion pairing enhances hydroquinone stability toward oxygen in aqueous electrochemical carbon dioxide.md
---
type: "paper"
doi: "10.1038/s41467-025-65258-1"
year: "2025"
review_tier: ""
---

# Ion pairing enhances hydroquinone stability toward oxygen in aqueous electrochemical carbon dioxide capture

## Compounds
[[TMAP-NH2-NQ]]

## Measurements
| Compound | Property | Value | Unit | Method | Condition | Page |
|---|---|---:|---|---|---|---|
| [[TMAP-NH2-NQ]] | ReductionPotential | -0.317 | Volt | CyclicVoltammetry | solvent=Water; electrolyte=1 M KCl; reference=SHE; atmosphere=Inert | 3 |
| [[TMAP-NH2-NQ]] | FaradaicEfficiency | 87.0 | Percent | ControlledPotentialElectrolysis | solvent=Water; electrolyte=1 M TEAC; reference=NotReported; atmosphere=FlueGas | 7 |
| [[TMAP-NH2-NQ]] | EnergyConsumption | 157.0 | KJPerMol | ControlledPotentialElectrolysis | solvent=Water; electrolyte=1 M TEAC; reference=NotReported; atmosphere=FlueGas | 7 |

## Observations
- [[TMAP-NH2-NQ]] | BindingMode | CO2Adduct | solvent=Water; electrolyte=1 M KCl; reference=SHE; atmosphere=CO2Atmosphere | 3
- [[TMAP-NH2-NQ]] | OxygenStability | OxygenImproved | solvent=Water; electrolyte=1 M TEAC; reference=NotReported; atmosphere=FlueGas | 1

File: obsidian/quinone-vault/Papers/Mechanistic Origins of Wave Coalescence in Electrochemically Mediated CO 2 Capture Kinetic Drill and.md
---
type: "paper"
doi: "10.1021/acselectrochem.5c00509"
year: "2026"
review_tier: "A"
---

# Mechanistic Origins of Wave Coalescence in Electrochemically Mediated CO 2 Capture: Kinetic Drill and Potential Inversion Paradigm

## Compounds
[[anthraquinone]]

## Measurements
| Compound | Property | Value | Unit | Method | Condition | Page |
|---|---|---:|---|---|---|---|
| [[anthraquinone]] | ReductionPotential | -1.3 | Volt | CyclicVoltammetry | solvent=Acetonitrile; electrolyte=0.1 M TBAP/MeCN; reference=FcFcPlus; atmosphere=Inert; additive=ferrocene | 3 |
| [[anthraquinone]] | ReductionPotential | -1.9 | Volt | CyclicVoltammetry | solvent=Acetonitrile; electrolyte=0.1 M TBAP/MeCN; reference=FcFcPlus; atmosphere=Inert; additive=ferrocene | 3 |

## Observations
- [[anthraquinone]] | BindingMode | CO2Adduct | solvent=Acetonitrile; electrolyte=0.1 M TBAP/MeCN; reference=FcFcPlus; atmosphere=CO2Atmosphere; additive=ferrocene | 1

File: obsidian/quinone-vault/Papers/Modeling of CO2 Capture by Electro-Swing Reactive Adsorption from Low-Concentration Streams.md
---
type: "paper"
doi: "10.3390/cleantechnol7010018"
year: "2025"
review_tier: ""
---

# Modeling of CO2 Capture by Electro-Swing Reactive Adsorption from Low-Concentration Streams

## Compounds
[[anthraquinone]], [[poly(1,4-anthraquinone) (cpd-m042)]]

## Measurements
| Compound | Property | Value | Unit | Method | Condition | Page |
|---|---|---:|---|---|---|---|
| [[anthraquinone]] | BindingConstant | 10.0 | PerMolar | NotReported | solvent=IonicLiquid; electrolyte=1-butyl-3-methylimidazolium bis(trifluorosulfonyl)imide ([Bmim]-[TF2N]); reference=NotReported; atmosphere=NotReported | 11 |
| [[poly(1,4-anthraquinone) (cpd-m042)]] | FaradaicEfficiency | 90.0 | Percent | NotReported | solvent=IonicLiquid; electrolyte=1-butyl-3-methylimidazolium bis(trifluorosulfonyl)imide ([Bmim]-[TF2N]); reference=NotReported; atmosphere=NotReported | 2 |

## Observations
- [[anthraquinone]] | BindingMode | CO2Adduct | solvent=IonicLiquid; electrolyte=1-butyl-3-methylimidazolium bis(trifluorosulfonyl)imide ([Bmim]-[TF2N]); reference=NotReported; atmosphere=NotReported | 6

File: obsidian/quinone-vault/Papers/Oxygen-Stable Electrochemical CO 2 Capture and Concentration with Quinones Using Alcohol Additives.md
---
type: "paper"
doi: "10.1021/jacs.2c04044"
year: "2022"
review_tier: ""
---

# Oxygen-Stable Electrochemical CO 2 Capture and Concentration with Quinones Using Alcohol Additives

## Compounds
[[tetrachloro-p-benzoquinone]]

## Measurements
| Compound | Property | Value | Unit | Method | Condition | Page |
|---|---|---:|---|---|---|---|
| [[tetrachloro-p-benzoquinone]] | Log10BindingConstant | 3.7 | Dimensionless | CyclicVoltammetry | solvent=DMF; electrolyte=0.2 M TBAPF6; reference=FcFcPlus; atmosphere=CO2Atmosphere; additive=no alcohol | 6 |
| [[tetrachloro-p-benzoquinone]] | Log10BindingConstant | 4.3 | Dimensionless | CyclicVoltammetry | solvent=DMF; electrolyte=0.2 M TBAPF6; reference=FcFcPlus; atmosphere=CO2Atmosphere; additive=2M ethanol | 6 |
| [[tetrachloro-p-benzoquinone]] | Log10BindingConstant | 2.97 | Dimensionless | InSituSpectroscopy | solvent=DMF; electrolyte=NotReported; reference=NotReported; atmosphere=CO2Atmosphere; additive=no alcohol | 6 |
| [[tetrachloro-p-benzoquinone]] | Log10BindingConstant | 3.4 | Dimensionless | InSituSpectroscopy | solvent=DMF; electrolyte=NotReported; reference=NotReported; atmosphere=CO2Atmosphere; additive=2M ethanol | 6 |
| [[tetrachloro-p-benzoquinone]] | FaradaicEfficiency | 95.0 | Percent | ControlledPotentialElectrolysis | solvent=DMF; electrolyte=0.2 M TBAPF6; reference=NotReported; atmosphere=FlueGas; additive=2M ethanol | 10 |
| [[tetrachloro-p-benzoquinone]] | FaradaicEfficiency | 73.0 | Percent | ControlledPotentialElectrolysis | solvent=DMF; electrolyte=0.2 M TBAPF6; reference=NotReported; atmosphere=FlueGas; additive=2M ethanol | 10 |
| [[tetrachloro-p-benzoquinone]] | EnergyConsumption | 23.3 | KJPerMol | NotReported | solvent=DMF; electrolyte=0.2 M TBAPF6; reference=FcFcPlus; atmosphere=CO2Atmosphere; additive=no alcohol | 10 |
| [[tetrachloro-p-benzoquinone]] | EnergyConsumption | 21.5 | KJPerMol | NotReported | solvent=DMF; electrolyte=0.2 M TBAPF6; reference=FcFcPlus; atmosphere=CO2Atmosphere; additive=2M ethanol | 10 |

## Observations
- [[tetrachloro-p-benzoquinone]] | BindingMode | Carbonate | solvent=DMF; electrolyte=0.2 M TBAPF6; reference=FcFcPlus; atmosphere=CO2Atmosphere; additive=no alcohol | 4
- [[tetrachloro-p-benzoquinone]] | OxygenStability | OxygenStable | solvent=DMF; electrolyte=0.2 M TBAPF6; reference=NotReported; atmosphere=FlueGas; additive=2M ethanol | 10

File: obsidian/quinone-vault/Papers/Oxygen‐Stable Electrochemical CO 2 Capture using Redox‐Active Heterocyclic Benzodithiophene Quinone.md
---
type: "paper"
doi: "10.1002/anie.202412229"
year: "2024"
review_tier: "A"
---

# Oxygen‐Stable Electrochemical CO 2 Capture using Redox‐Active Heterocyclic Benzodithiophene Quinone

## Compounds
[[BDT-Q]]

## Measurements
| Compound | Property | Value | Unit | Method | Condition | Page |
|---|---|---:|---|---|---|---|
| [[BDT-Q]] | Log10BindingConstant | 7.61 | Dimensionless | CyclicVoltammetry | solvent=DMF; electrolyte=0.1 M tetrabutylammonium perchlorate (TBAClO4); reference=FcFcPlus; atmosphere=CO2Atmosphere | 3 |
| [[BDT-Q]] | CaptureCapacity | 1.67 | MolPerMol | ControlledPotentialElectrolysis | solvent=DMF; electrolyte=0.25 M TBAClO4; reference=NotReported; atmosphere=FlueGas | 6 |
| [[BDT-Q]] | CaptureCapacity | 1.43 | MolPerMol | ControlledPotentialElectrolysis | solvent=DMF; electrolyte=0.25 M TBAClO4; reference=NotReported; atmosphere=FlueGas | 6 |
| [[BDT-Q]] | EnergyConsumption | 108.0 | KJPerMol | ControlledPotentialElectrolysis | solvent=DMF; electrolyte=0.25 M TBAClO4; reference=NotReported; atmosphere=FlueGas | 7 |

## Observations
- [[BDT-Q]] | OxygenStability | OxygenStable | solvent=DMF; electrolyte=0.25 M TBAClO4; reference=NotReported; atmosphere=FlueGas | 1

File: obsidian/quinone-vault/Papers/Physicochemical and Electrochemical Investigation of Naturally Occurring Quinones for Application to.md
---
type: "paper"
doi: "10.1021/acs.jpcc.4c04154"
year: "2024"
review_tier: ""
---

# Physicochemical and Electrochemical Investigation of Naturally Occurring Quinones for Application toward Electrochemically Mediated Carbon Dioxide Capture

## Compounds
[[Coenzyme Q0]], [[Coenzyme Q10]], [[Coenzyme Q2]]

## Measurements
| Compound | Property | Value | Unit | Method | Condition | Page |
|---|---|---:|---|---|---|---|
| [[Coenzyme Q2]] | HalfWavePotential | -0.83 | Volt | CyclicVoltammetry | solvent=DMF; electrolyte=0.1 M tetrabutylammonium perchlorate; reference=FcFcPlus; atmosphere=CO2Atmosphere; additive=1.1 mM ferrocene | 6 |
| [[Coenzyme Q0]] | HalfWavePotential | -0.77 | Volt | CyclicVoltammetry | solvent=DMF; electrolyte=0.1 M tetrabutylammonium perchlorate; reference=FcFcPlus; atmosphere=CO2Atmosphere; additive=1.1 mM ferrocene | 6 |
| [[Coenzyme Q10]] | HalfWavePotential | -0.86 | Volt | CyclicVoltammetry | solvent=DMF; electrolyte=0.1 M tetrabutylammonium perchlorate; reference=FcFcPlus; atmosphere=CO2Atmosphere; additive=1.1 mM ferrocene | 6 |

## Observations
- [[Coenzyme Q10]] | BindingMode | CO2Adduct | solvent=DMF; electrolyte=0.1 M tetrabutylammonium perchlorate; reference=FcFcPlus; atmosphere=CO2Atmosphere; additive=1.1 mM ferrocene | 5
- [[Coenzyme Q10]] | OxygenStability | OxygenStable | solvent=DMF; electrolyte=0.1 M tetrabutylammonium perchlorate; reference=FcFcPlus; atmosphere=CO2Atmosphere; additive=1.1 mM ferrocene | 6

File: obsidian/quinone-vault/Papers/Porous Polymeric Electrodes for Electrochemical Carbon Dioxide Capture.md
---
type: "paper"
doi: "10.1002/adma.202407567"
year: "2024"
review_tier: ""
---

# Porous Polymeric Electrodes for Electrochemical Carbon Dioxide Capture

## Compounds
[[poly(vinylanthraquinone) (PVAQ)]]

## Measurements
| Compound | Property | Value | Unit | Method | Condition | Page |
|---|---|---:|---|---|---|---|
| [[poly(vinylanthraquinone) (PVAQ)]] | FaradaicEfficiency | 88.0 | Percent | ControlledPotentialElectrolysis | solvent=IonicLiquid; electrolyte=[BMIM][TFSI]; reference=AgAgCl; atmosphere=CO2Atmosphere; additive=single piece of PPE | 4 |
| [[poly(vinylanthraquinone) (PVAQ)]] | FaradaicEfficiency | 97.0 | Percent | ControlledPotentialElectrolysis | solvent=IonicLiquid; electrolyte=[BMIM][TFSI]; reference=AgAgCl; atmosphere=CO2Atmosphere; additive=parallelly stacked cell | 5 |

## Observations
- [[poly(vinylanthraquinone) (PVAQ)]] | BindingMode | CO2Adduct | solvent=IonicLiquid; electrolyte=[BMIM][TFSI]; reference=AgAgCl; atmosphere=CO2Atmosphere; additive=single piece of PPE | 4
- [[poly(vinylanthraquinone) (PVAQ)]] | OxygenStability | OxygenUnstable | solvent=IonicLiquid; electrolyte=[BMIM][TFSI]; reference=NotReported; atmosphere=AirOxygen | 6

File: obsidian/quinone-vault/Papers/Predictive energetic tuning of quinoid O-nucleophiles for the electrochemical capture of carbon diox.md
---
type: "paper"
doi: "10.1039/d2ya00114d"
year: "2022"
review_tier: "A"
---

# Predictive energetic tuning of quinoid O-nucleophiles for the electrochemical capture of carbon dioxide

## Compounds
[[1,4-Dichloroquinone (2ClQ)]], [[1,4-benzoquinone]], [[1,4-naphthoquinone]], [[1,5-dimethylbenzoquinone (2MeQ)]], [[2,3-dichloro-5,6-dicyano-p-benzoquinone]], [[2,3-dichloro-p-naphthoquinone]], [[tetrachloro-p-benzoquinone]]

## Measurements
| Compound | Property | Value | Unit | Method | Condition | Page |
|---|---|---:|---|---|---|---|

## Observations
- [[2,3-dichloro-5,6-dicyano-p-benzoquinone]] | BindingMode | OtherBinding | solvent=Acetonitrile; electrolyte=NBu4PF6; reference=FcFcPlus; atmosphere=CO2Atmosphere | 3
- [[tetrachloro-p-benzoquinone]] | BindingMode | CO2Adduct | solvent=Acetonitrile; electrolyte=NBu4PF6; reference=FcFcPlus; atmosphere=CO2Atmosphere | 5
- [[1,4-Dichloroquinone (2ClQ)]] | BindingMode | CO2Adduct | solvent=Acetonitrile; electrolyte=NBu4PF6; reference=FcFcPlus; atmosphere=CO2Atmosphere | 4
- [[2,3-dichloro-p-naphthoquinone]] | BindingMode | CO2Adduct | solvent=Acetonitrile; electrolyte=NBu4PF6; reference=FcFcPlus; atmosphere=CO2Atmosphere | 4
- [[1,4-benzoquinone]] | BindingMode | CO2Adduct | solvent=Acetonitrile; electrolyte=NBu4PF6; reference=FcFcPlus; atmosphere=CO2Atmosphere | 4
- [[1,5-dimethylbenzoquinone (2MeQ)]] | BindingMode | CO2Adduct | solvent=Acetonitrile; electrolyte=NBu4PF6; reference=FcFcPlus; atmosphere=CO2Atmosphere | 4
- [[1,4-naphthoquinone]] | BindingMode | CO2Adduct | solvent=Acetonitrile; electrolyte=NBu4PF6; reference=FcFcPlus; atmosphere=CO2Atmosphere | 4
- [[tetrachloro-p-benzoquinone]] | OxygenStability | OxygenStable | solvent=Acetonitrile; electrolyte=NBu4PF6; reference=FcFcPlus; atmosphere=CO2Atmosphere | 5

File: obsidian/quinone-vault/Papers/Preparation Methods and Performance Analysis of Polyanthra-Quinone Carbon Nanotube Composites for Ca.md
---
type: "paper"
doi: "10.3390/atmos13040543"
year: "2022"
review_tier: ""
---

# Preparation Methods and Performance Analysis of Polyanthra-Quinone/Carbon Nanotube Composites for Capturing Carbon Dioxide

## Compounds
[[poly(anthraquinone) multi-walled carbon nanotube composites]]

## Measurements
| Compound | Property | Value | Unit | Method | Condition | Page |
|---|---|---:|---|---|---|---|
| [[poly(anthraquinone) multi-walled carbon nanotube composites]] | HalfWavePotential | -0.251 | Volt | CyclicVoltammetry | solvent=Water; electrolyte=20 M lithium bis(trifluoromethanesulfonyl)imide aqueous electrolyte; reference=AgAgCl; atmosphere=Inert | 7 |

## Observations
- [[poly(anthraquinone) multi-walled carbon nanotube composites]] | BindingMode | Carbonate | solvent=Water; electrolyte=20 M lithium bis(trifluoromethanesulfonyl)imide aqueous electrolyte; reference=AgAgCl; atmosphere=CO2Atmosphere | 6

File: obsidian/quinone-vault/Papers/Quinone-annulated imidazolium salts as dual electrolyte-sorbents for electrochemical capture of carb.md
---
type: "paper"
doi: "10.1039/d5ta01163a"
year: "2025"
review_tier: "A"
---

# Quinone-annulated imidazolium salts as dual electrolyte-sorbents for electrochemical capture of carbon dioxide

## Compounds
[[compound 1]], [[compound 2]], [[compound 3]], [[compound 5]], [[compound 6]], [[sorbent 4]]

## Measurements
| Compound | Property | Value | Unit | Method | Condition | Page |
|---|---|---:|---|---|---|---|
| [[compound 1]] | ReductionPotential | -1.5 | Volt | CyclicVoltammetry | solvent=Acetonitrile; electrolyte=0.1 M NBu4PF6; reference=FcFcPlus; atmosphere=Inert; additive=NotReported | 3 |
| [[compound 2]] | ReductionPotential | -1.53 | Volt | CyclicVoltammetry | solvent=Acetonitrile; electrolyte=0.1 M NBu4PF6; reference=FcFcPlus; atmosphere=Inert; additive=NotReported | 3 |
| [[compound 6]] | BindingEnergy | -5.6 | KcalPerMol | CyclicVoltammetry | solvent=Acetonitrile; electrolyte=0.1 M NBu4PF6; reference=FcFcPlus; atmosphere=CO2Atmosphere; additive=NotReported | 3 |
| [[compound 1]] | BindingEnergy | -4.9 | KcalPerMol | DFT | solvent=NotReported; reference=NotReported; atmosphere=NotReported | 3 |
| [[compound 2]] | BindingEnergy | -3.9 | KcalPerMol | DFT | solvent=NotReported; reference=NotReported; atmosphere=NotReported | 3 |
| [[sorbent 4]] | BindingEnergy | -7.9 | KcalPerMol | DFT | solvent=NotReported; reference=NotReported; atmosphere=NotReported | 3 |
| [[compound 5]] | BindingEnergy | -6.7 | KcalPerMol | DFT | solvent=NotReported; reference=NotReported; atmosphere=NotReported | 3 |
| [[compound 6]] | BindingEnergy | -6.7 | KcalPerMol | DFT | solvent=NotReported; reference=NotReported; atmosphere=NotReported | 3 |
| [[compound 3]] | ReductionPotential | -0.13 | Volt | CyclicVoltammetry | solvent=Acetonitrile; electrolyte=0.1 M NBu4PF6; reference=FcFcPlus; atmosphere=Inert; additive=NotReported | 3 |
| [[sorbent 4]] | ReductionPotential | -1.55 | Volt | CyclicVoltammetry | solvent=Acetonitrile; electrolyte=0.1 M NBu4PF6; reference=FcFcPlus; atmosphere=Inert; additive=NotReported | 3 |
| [[compound 5]] | ReductionPotential | -1.51 | Volt | CyclicVoltammetry | solvent=Acetonitrile; electrolyte=0.1 M NBu4PF6; reference=FcFcPlus; atmosphere=Inert; additive=NotReported | 3 |
| [[compound 6]] | ReductionPotential | -1.55 | Volt | CyclicVoltammetry | solvent=Acetonitrile; electrolyte=0.1 M NBu4PF6; reference=FcFcPlus; atmosphere=Inert; additive=NotReported | 3 |
| [[compound 1]] | BindingEnergy | -5.3 | KcalPerMol | CyclicVoltammetry | solvent=Acetonitrile; electrolyte=0.1 M NBu4PF6; reference=FcFcPlus; atmosphere=CO2Atmosphere; additive=NotReported | 3 |
| [[compound 2]] | BindingEnergy | -5.2 | KcalPerMol | CyclicVoltammetry | solvent=Acetonitrile; electrolyte=0.1 M NBu4PF6; reference=FcFcPlus; atmosphere=CO2Atmosphere; additive=NotReported | 3 |
| [[sorbent 4]] | BindingEnergy | -5.9 | KcalPerMol | CyclicVoltammetry | solvent=Acetonitrile; electrolyte=0.1 M NBu4PF6; reference=FcFcPlus; atmosphere=CO2Atmosphere; additive=NotReported | 3 |
| [[compound 5]] | BindingEnergy | -5.7 | KcalPerMol | CyclicVoltammetry | solvent=Acetonitrile; electrolyte=0.1 M NBu4PF6; reference=FcFcPlus; atmosphere=CO2Atmosphere; additive=NotReported | 3 |

## Observations
- [[compound 1]] | BindingMode | CO2Adduct | solvent=Acetonitrile; electrolyte=0.1 M NBu4PF6; reference=FcFcPlus; atmosphere=CO2Atmosphere; additive=NotReported | 3
- [[compound 2]] | BindingMode | CO2Adduct | solvent=Acetonitrile; electrolyte=0.1 M NBu4PF6; reference=FcFcPlus; atmosphere=CO2Atmosphere; additive=NotReported | 3
- [[sorbent 4]] | BindingMode | CO2Adduct | solvent=Acetonitrile; electrolyte=0.1 M NBu4PF6; reference=FcFcPlus; atmosphere=CO2Atmosphere; additive=NotReported | 6
- [[compound 5]] | BindingMode | CO2Adduct | solvent=Acetonitrile; electrolyte=0.1 M NBu4PF6; reference=FcFcPlus; atmosphere=CO2Atmosphere; additive=NotReported | 6
- [[compound 6]] | BindingMode | CO2Adduct | solvent=Acetonitrile; electrolyte=0.1 M NBu4PF6; reference=FcFcPlus; atmosphere=CO2Atmosphere; additive=NotReported | 6

File: obsidian/quinone-vault/Papers/Quinone-functionalised carbons as new materials for electrochemical carbon dioxide capture.md
---
type: "paper"
doi: "10.1039/d3ta02213g"
year: "2023"
review_tier: ""
---

# Quinone-functionalised carbons as new materials for electrochemical carbon dioxide capture

## Compounds
[[f-CMK-3]], [[u-CMK-3]]

## Measurements
| Compound | Property | Value | Unit | Method | Condition | Page |
|---|---|---:|---|---|---|---|
| [[f-CMK-3]] | CaptureCapacity | 0.4 | MmolPerGram | ControlledPotentialElectrolysis | solvent=IonicLiquid; electrolyte=1-Butyl-3-methylimidazolium bis(triﬂuoromethyl sulfonyl)imide ionic liquid (200 mm) was used as an electrolyte in all experiments.; reference=NotReported; atmosphere=CO2Atmosphere | 7 |
| [[f-CMK-3]] | EnergyConsumption | 256.0 | KJPerMol | ControlledPotentialElectrolysis | solvent=IonicLiquid; electrolyte=1-Butyl-3-methylimidazolium bis(triﬂuoromethyl sulfonyl)imide ionic liquid (200 mm) was used as an electrolyte in all experiments.; reference=NotReported; atmosphere=CO2Atmosphere | 7 |
| [[f-CMK-3]] | CaptureCapacity | 0.2 | MmolPerGram | ControlledPotentialElectrolysis | solvent=IonicLiquid; electrolyte=1-Butyl-3-methylimidazolium bis(triﬂuoromethyl sulfonyl)imide ionic liquid (200 mm) was used as an electrolyte in all experiments.; reference=NotReported; atmosphere=CO2Atmosphere | 9 |
| [[u-CMK-3]] | CaptureCapacity | 0.15 | MmolPerGram | ControlledPotentialElectrolysis | solvent=IonicLiquid; electrolyte=1-Butyl-3-methylimidazolium bis(triﬂuoromethyl sulfonyl)imide ionic liquid (200 mm) was used as an electrolyte in all experiments.; reference=NotReported; atmosphere=CO2Atmosphere | 9 |

## Observations
- [[f-CMK-3]] | BindingMode | CO2Adduct | solvent=IonicLiquid; electrolyte=1-Butyl-3-methylimidazolium bis(triﬂuoromethyl sulfonyl)imide ionic liquid (200 mm) was used as an electrolyte in all experiments.; reference=NotReported; atmosphere=CO2Atmosphere | 2

File: obsidian/quinone-vault/Papers/Regeneration of Na2Q in an Electrochemical CO2 Capture System.md
---
type: "paper"
doi: "10.1021/acs.energyfuels.1c00960"
year: "2021"
review_tier: ""
---

# Regeneration of Na2Q in an Electrochemical CO2 Capture System

## Compounds
[[Tiron]]

## Measurements
| Compound | Property | Value | Unit | Method | Condition | Page |
|---|---|---:|---|---|---|---|
| [[Tiron]] | CaptureCapacity | 0.9 | MolPerMol | NotReported | solvent=Water; electrolyte=0.7 M Na2Q; reference=NotReported; atmosphere=CO2Atmosphere; additive=NotReported | 1 |
| [[Tiron]] | CaptureCapacity | 1.0 | MolPerMol | NotReported | solvent=Water; electrolyte=0.1 M Na2Q; reference=NotReported; atmosphere=CO2Atmosphere; additive=NotReported | 4 |
| [[Tiron]] | CaptureCapacity | 0.9 | MolPerMol | NotReported | solvent=Water; electrolyte=0.1 M Na2Q; reference=NotReported; atmosphere=CO2Atmosphere; additive=NotReported | 6 |

## Observations

File: obsidian/quinone-vault/Papers/Reversible Carbon Dioxide Capture and Release using an Electropolymerized Anthraquinone Electrode in.md
---
type: "paper"
doi: "10.1021/acsami.5c17350"
year: "2025"
review_tier: ""
---

# Reversible Carbon Dioxide Capture and Release using an Electropolymerized Anthraquinone Electrode in Aqueous Solution

## Compounds
[[poly-1-aminoanthraquinone (p-1-AAQ)]]

## Measurements
| Compound | Property | Value | Unit | Method | Condition | Page |
|---|---|---:|---|---|---|---|
| [[poly-1-aminoanthraquinone (p-1-AAQ)]] | HalfWavePotential | -0.58 | Volt | CyclicVoltammetry | solvent=Water; electrolyte=0.1 M phosphate buffer; reference=SHE; atmosphere=Inert; additive=glassy carbon electrode; pH=11.0 | 4 |
| [[poly-1-aminoanthraquinone (p-1-AAQ)]] | HalfWavePotential | -0.48 | Volt | CyclicVoltammetry | solvent=Water; electrolyte=0.1 M phosphate buffer; reference=SHE; atmosphere=Inert; additive=glassy carbon electrode; pH=10.5 | 4 |
| [[poly-1-aminoanthraquinone (p-1-AAQ)]] | HalfWavePotential | -0.62 | Volt | CyclicVoltammetry | solvent=Water; electrolyte=0.1 M phosphate buffer; reference=SHE; atmosphere=Inert; additive=carbon paper electrode; pH=11.0 | 4 |
| [[poly-1-aminoanthraquinone (p-1-AAQ)]] | HalfWavePotential | -0.56 | Volt | CyclicVoltammetry | solvent=Water; electrolyte=0.1 M phosphate buffer; reference=SHE; atmosphere=Inert; additive=carbon paper electrode; pH=11.0 | 4 |
| [[poly-1-aminoanthraquinone (p-1-AAQ)]] | FaradaicEfficiency | 92.0 | Percent | ControlledPotentialElectrolysis | solvent=Water; electrolyte=0.1 M phosphate buffer; reference=SHE; atmosphere=CO2Atmosphere; pH=2.0 | 6 |
| [[poly-1-aminoanthraquinone (p-1-AAQ)]] | FaradaicEfficiency | 77.0 | Percent | ControlledPotentialElectrolysis | solvent=Water; electrolyte=0.1 M phosphate buffer; reference=SHE; atmosphere=CO2Atmosphere; pH=11.0 | 6 |
| [[poly-1-aminoanthraquinone (p-1-AAQ)]] | CaptureCapacity | 2.85 | MmolPerGram | CyclicVoltammetry | solvent=Water; electrolyte=0.1 M phosphate buffer; reference=SHE; atmosphere=CO2Atmosphere; additive=carbon paper electrode, CV method; pH=11.0 | 6 |
| [[poly-1-aminoanthraquinone (p-1-AAQ)]] | CaptureCapacity | 6.85 | MmolPerGram | ControlledPotentialElectrolysis | solvent=Water; electrolyte=0.1 M phosphate buffer; reference=SHE; atmosphere=CO2Atmosphere; additive=carbon paper electrode, electroswing method; pH=11.0 | 6 |
| [[poly-1-aminoanthraquinone (p-1-AAQ)]] | CaptureCapacity | 0.17 | MmolPerGram | ControlledPotentialElectrolysis | solvent=Water; electrolyte=0.1 M phosphate buffer; reference=SHE; atmosphere=CO2Atmosphere; additive=carbon paper electrode, electroswing method, whole electrode mass; pH=11.0 | 7 |

## Observations
- [[poly-1-aminoanthraquinone (p-1-AAQ)]] | BindingMode | CO2Adduct | solvent=Water; electrolyte=0.1 M phosphate buffer; reference=SHE; atmosphere=CO2Atmosphere; pH=11.0 | 4

File: obsidian/quinone-vault/Papers/Solar-Driven Carbon Dioxide Capture Using a Photoelectrochemical Redox Flow System.md
---
type: "paper"
doi: "10.1021/acsenergylett.5c00452"
year: "2025"
review_tier: ""
---

# Solar-Driven Carbon Dioxide Capture Using a Photoelectrochemical Redox Flow System

## Compounds
[[anthraquinone-2,7-disulfonate (AQDS)]]

## Measurements
| Compound | Property | Value | Unit | Method | Condition | Page |
|---|---|---:|---|---|---|---|
| [[anthraquinone-2,7-disulfonate (AQDS)]] | ReductionPotential | -0.275 | Volt | CyclicVoltammetry | solvent=Water; electrolyte=0.5 M KCl; reference=SHE; atmosphere=NotReported; additive=NotReported | 3 |
| [[anthraquinone-2,7-disulfonate (AQDS)]] | HalfWavePotential | -0.23 | Volt | CyclicVoltammetry | solvent=Water; electrolyte=0.1 M KCl; reference=SHE; atmosphere=Inert; additive=NotReported; pH=7.0 | 4 |

## Observations
- [[anthraquinone-2,7-disulfonate (AQDS)]] | BindingMode | CO2Adduct | solvent=Water; electrolyte=0.5 M KCl; reference=SHE; atmosphere=NotReported; additive=NotReported | 6

File: obsidian/quinone-vault/Papers/Speciation and Kinetics of Cation Stabilized-Anthraquinone Films for Electrochemically Mediated CO 2.md
---
type: "paper"
doi: "10.1021/acs.jpcc.6c00254"
year: "2026"
review_tier: ""
---

# Speciation and Kinetics of Cation Stabilized-Anthraquinone Films for Electrochemically Mediated CO 2 Capture

## Compounds
[[anthraquinone]]

## Measurements
| Compound | Property | Value | Unit | Method | Condition | Page |
|---|---|---:|---|---|---|---|

## Observations
- [[anthraquinone]] | BindingMode | CO2Adduct | solvent=Acetonitrile; electrolyte=0.1 M LiClO4; reference=FcFcPlus; atmosphere=CO2Atmosphere | 1

File: obsidian/quinone-vault/Papers/Sulfonated anthraquinone for enhanced electrochemical CO2 capture via improved solubility and redox.md
---
type: "paper"
doi: "10.1016/j.ces.2026.124445"
year: "2026"
review_tier: "A"
---

# Sulfonated anthraquinone for enhanced electrochemical CO2 capture via improved solubility and redox kinetics

## Compounds
[[anthraquinone]], [[anthraquinone-1,5-disulfonic acid sodium]], [[anthraquinone-2,6-disulfonic acid disodium salt]], [[anthraquinone-2,7-disulfonic acid disodium salt]], [[sodium anthraquinone-2-sulfonate (cpd-m060)]]

## Measurements
| Compound | Property | Value | Unit | Method | Condition | Page |
|---|---|---:|---|---|---|---|
| [[anthraquinone]] | ReductionPotential | -1.33 | Volt | CyclicVoltammetry | solvent=DMSO; electrolyte=0.1 M NaTFSI; reference=FcFcPlus; atmosphere=Inert | 5 |
| [[anthraquinone-2,7-disulfonic acid disodium salt]] | EnergyConsumption | 64.0 | KJPerMol | CyclicVoltammetry | solvent=DMSO; electrolyte=0.1 M NaTFSI; reference=FcFcPlus; atmosphere=CO2Atmosphere | 6 |
| [[anthraquinone-1,5-disulfonic acid sodium]] | EnergyConsumption | 97.0 | KJPerMol | CyclicVoltammetry | solvent=DMSO; electrolyte=0.1 M NaTFSI; reference=FcFcPlus; atmosphere=CO2Atmosphere | 6 |
| [[anthraquinone]] | EnergyConsumption | 498.23 | KJPerMol | ControlledPotentialElectrolysis | solvent=DMSO; electrolyte=AQ system; reference=NotReported; atmosphere=FlueGas; additive=15% CO2 | 9 |
| [[sodium anthraquinone-2-sulfonate (cpd-m060)]] | EnergyConsumption | 285.92 | KJPerMol | ControlledPotentialElectrolysis | solvent=DMSO; electrolyte=0.2 M 2-AQS + 0.5 M NaTFSI in DMSO; reference=NotReported; atmosphere=FlueGas; additive=15% CO2 | 10 |
| [[sodium anthraquinone-2-sulfonate (cpd-m060)]] | FaradaicEfficiency | 85.06 | Percent | ControlledPotentialElectrolysis | solvent=DMSO; electrolyte=0.2 M 2-AQS + 0.5 M NaTFSI in DMSO; reference=NotReported; atmosphere=FlueGas; additive=15% CO2 | 9 |
| [[anthraquinone]] | FaradaicEfficiency | 56.67 | Percent | ControlledPotentialElectrolysis | solvent=DMSO; electrolyte=AQ system; reference=NotReported; atmosphere=FlueGas; additive=15% CO2 | 9 |
| [[anthraquinone-1,5-disulfonic acid sodium]] | Log10BindingConstant | 16.07 | Dimensionless | CyclicVoltammetry | solvent=DMSO; electrolyte=0.1 M NaTFSI; reference=FcFcPlus; atmosphere=CO2Atmosphere | 6 |
| [[anthraquinone-2,6-disulfonic acid disodium salt]] | EnergyConsumption | 59.0 | KJPerMol | CyclicVoltammetry | solvent=DMSO; electrolyte=0.1 M NaTFSI; reference=FcFcPlus; atmosphere=CO2Atmosphere | 6 |

## Observations
- [[sodium anthraquinone-2-sulfonate (cpd-m060)]] | BindingMode | CO2Adduct | solvent=DMSO; electrolyte=0.1 M NaTFSI; reference=FcFcPlus; atmosphere=CO2Atmosphere | 6

File: obsidian/quinone-vault/Papers/Sustainable Electrochemical CO 2 Capture from Air Using Heterogenized Quinones in Aqueous Media.md
---
type: "paper"
doi: "10.1021/acssuschemeng.5c03181"
year: "2025"
review_tier: ""
---

# Sustainable Electrochemical CO 2 Capture from Air Using Heterogenized Quinones in Aqueous Media

## Compounds
[[BDT-Q]], [[PBDT-Q CNT]]

## Measurements
| Compound | Property | Value | Unit | Method | Condition | Page |
|---|---|---:|---|---|---|---|
| [[BDT-Q]] | RateConstant | 1.056 | PerMolarPerSecond | NotReported | solvent=NotReported; reference=NotReported; atmosphere=NotReported | 2 |
| [[BDT-Q]] | Log10BindingConstant | 7.6 | Dimensionless | NotReported | solvent=NotReported; reference=NotReported; atmosphere=NotReported | 2 |
| [[BDT-Q]] | ReductionPotential | -1.3 | Volt | CyclicVoltammetry | solvent=DMF; electrolyte=0.1 M TBAPF6; reference=FcFcPlus; atmosphere=Inert; additive=NotReported | 3 |
| [[BDT-Q]] | ReductionPotential | -1.78 | Volt | CyclicVoltammetry | solvent=DMF; electrolyte=0.1 M TBAPF6; reference=FcFcPlus; atmosphere=Inert; additive=NotReported | 3 |
| [[BDT-Q]] | ReductionPotential | -0.97 | Volt | CyclicVoltammetry | solvent=DMF; electrolyte=0.1 M TBAPF6; reference=FcFcPlus; atmosphere=Inert; additive=0.3 mL H2O | 3 |
| [[BDT-Q]] | ReductionPotential | -1.48 | Volt | CyclicVoltammetry | solvent=DMF; electrolyte=0.1 M TBAPF6; reference=FcFcPlus; atmosphere=Inert; additive=0.3 mL H2O | 3 |
| [[BDT-Q]] | ReductionPotential | -1.33 | Volt | CyclicVoltammetry | solvent=DMF; electrolyte=0.1 M TBAPF6; reference=FcFcPlus; atmosphere=CO2Atmosphere; additive=0.3 mL H2O | 3 |
| [[PBDT-Q CNT]] | CaptureCapacity | 0.187 | MmolPerGram | ControlledPotentialElectrolysis | solvent=Water; electrolyte=0.5 M KCl; reference=NotReported; atmosphere=CO2Atmosphere; additive=NotReported | 7 |
| [[PBDT-Q CNT]] | CaptureCapacity | 0.217 | MmolPerGram | ControlledPotentialElectrolysis | solvent=Water; electrolyte=0.5 M KCl; reference=NotReported; atmosphere=FlueGas; additive=0.5 mM ferrocyanide | 7 |

## Observations
- [[PBDT-Q CNT]] | BindingMode | Bicarbonate | solvent=Water; electrolyte=0.5 M KCl; reference=NotReported; atmosphere=FlueGas; additive=0.5 mM ferrocyanide | 8

File: obsidian/quinone-vault/Papers/Toward solvent-free continuous-flow electrochemically mediated carbon capture with high-concentratio.md
---
type: "paper"
doi: "10.1016/j.joule.2021.12.001"
year: "2022"
review_tier: ""
---

# Toward solvent-free continuous-flow electrochemically mediated carbon capture with high-concentration liquid quinone chemistry

## Compounds
[[2,3-Di-(2-(2-methoxyethoxy)ethoxy)-1,4-naphthoquinone]]

## Measurements
| Compound | Property | Value | Unit | Method | Condition | Page |
|---|---|---:|---|---|---|---|

## Observations
- [[2,3-Di-(2-(2-methoxyethoxy)ethoxy)-1,4-naphthoquinone]] | BindingMode | CO2Adduct | solvent=OtherSolvent; electrolyte=NaTFSI; reference=FcFcPlus; atmosphere=CO2Atmosphere; additive=DEGME | 3
- [[2,3-Di-(2-(2-methoxyethoxy)ethoxy)-1,4-naphthoquinone]] | OxygenStability | OxygenStable | solvent=OtherSolvent; electrolyte=NaTFSI; reference=FcFcPlus; atmosphere=CO2Atmosphere; additive=DEGME | 12

File: obsidian/quinone-vault/Papers/Towards Immobilized Proton-Coupled Electron Transfer Agents for Electrochemical Carbon Capture from.md
---
type: "paper"
doi: "10.1149/1945-7111/ad4a0f"
year: "2024"
review_tier: ""
---

# Towards Immobilized Proton-Coupled Electron Transfer Agents for Electrochemical Carbon Capture from Air and Seawater

## Compounds
[[anthraquinone-2,6-disulfonic acid]], [[poly(1-aminoanthraquinone)]]

## Measurements
| Compound | Property | Value | Unit | Method | Condition | Page |
|---|---|---:|---|---|---|---|
| [[poly(1-aminoanthraquinone)]] | ReductionPotential | 0.13 | Volt | CyclicVoltammetry | solvent=Water; electrolyte=1 M KCl; reference=AgAgCl; atmosphere=NotReported; pH=2.1 | 6 |
| [[poly(1-aminoanthraquinone)]] | ReductionPotential | -0.04 | Volt | CyclicVoltammetry | solvent=Water; electrolyte=1 M KCl; reference=AgAgCl; atmosphere=NotReported; pH=4.2 | 6 |
| [[poly(1-aminoanthraquinone)]] | ReductionPotential | -0.35 | Volt | CyclicVoltammetry | solvent=Water; electrolyte=1 M KCl; reference=AgAgCl; atmosphere=NotReported; pH=10.0 | 6 |
| [[poly(1-aminoanthraquinone)]] | ReductionPotential | -0.45 | Volt | CyclicVoltammetry | solvent=Water; electrolyte=1 M KCl; reference=AgAgCl; atmosphere=NotReported; pH=12.0 | 6 |
| [[poly(1-aminoanthraquinone)]] | EnergyConsumption | 197.0 | KJPerMol | ControlledPotentialElectrolysis | solvent=Water; electrolyte=1 M KCl; reference=AgAgCl; atmosphere=CO2Atmosphere | 8 |
| [[poly(1-aminoanthraquinone)]] | EnergyConsumption | 553.0 | KJPerMol | ControlledPotentialElectrolysis | solvent=Water; electrolyte=1 M KCl; reference=AgAgCl; atmosphere=AirOxygen | 10 |
| [[poly(1-aminoanthraquinone)]] | EnergyConsumption | 202.0 | KJPerMol | ControlledPotentialElectrolysis | solvent=Water; electrolyte=artiﬁcial seawater; reference=AgAgCl; atmosphere=NotReported | 10 |

## Observations
- [[poly(1-aminoanthraquinone)]] | OxygenStability | OxygenStable | solvent=Water; electrolyte=1 M KCl; reference=AgAgCl; atmosphere=AirOxygen | 8
- [[anthraquinone-2,6-disulfonic acid]] | OxygenStability | OxygenUnstable | solvent=Water; electrolyte=0.1 M KCl; reference=AgAgCl; atmosphere=AirOxygen | 10
