Repository: Godorina/quinone-inverse-design

# Quinone vault

전체 탐색: [[Index]]

## Family hubs

- [[Anthraquinone (family)]]
- [[Benzoquinone (family)]]
- [[HeterocyclicQuinone]]
- [[Naphthoquinone]]
- [[NotReported]]
- [[OtherQuinoid]]
- [[Phenanthrenequinone]]
- [[benzodithiophene-dione]]
- [[diaminonaphthoquinone]]
- [[original_1_rings]]
- [[original_2_rings]]
- [[original_3_rings]]
- [[phenanthroline-dione]]
- [[quinoxaline-dione]]

퀴논 CO₂ 포집 논문의 지식 그래프, 우리 DFT 결과, 역설계 루프 후보를 Obsidian 노트로 옮긴 vault입니다.

- 3D 구조를 보려면 커뮤니티 플러그인 **ChemRender3D**가 필요합니다. 2D 그림(PNG)은 플러그인 없이도 보입니다.
- `Index.md`의 표를 보려면 **Dataview** 플러그인이 필요합니다.
- 다시 만들려면 저장소 최상위 폴더에서 `make obsidian`을 실행합니다. 생성된 노트는 새로 덮어쓰고, `.obsidian/`과 직접 쓴 노트는 그대로 둡니다.

File: obsidian/quinone-vault/Papers/Trade-Off between Redox Potential and the Strength of Electrochemical CO 2 Capture in Quinones.md
---
type: "paper"
doi: "10.1021/acs.jpcc.2c03752"
year: "2022"
review_tier: "A"
---

# Trade-Off between Redox Potential and the Strength of Electrochemical CO 2 Capture in Quinones

## Compounds
[[1,4-Dichloroquinone (2ClQ)]], [[1,4-benzoquinone]], [[1,4-naphthoquinone]], [[1,5-dimethylbenzoquinone (2MeQ)]], [[2,3-dichloro-5,6-dicyano-p-benzoquinone]], [[2,3-dichloro-p-naphthoquinone]], [[anthraquinone]], [[octafluoroanthraquinone]], [[tetrachloro-p-benzoquinone]]

## Measurements
| Compound | Property | Value | Unit | Method | Condition | Page |
|---|---|---:|---|---|---|---|
| [[anthraquinone]] | ReductionPotential | -1.3 | Volt | CyclicVoltammetry | solvent=DMSO; electrolyte=Tetrabutylammonium hexafluorophosphate in DMSO (0.1M); reference=FcFcPlus; atmosphere=Inert | 3 |
| [[anthraquinone]] | ReductionPotential | -1.9 | Volt | CyclicVoltammetry | solvent=DMSO; electrolyte=Tetrabutylammonium hexafluorophosphate in DMSO (0.1M); reference=FcFcPlus; atmosphere=Inert | 3 |
| [[anthraquinone]] | ReductionPotential | -1.54 | Volt | DFT | solvent=DMSO; electrolyte=SMD model using dimethyl sulfoxide (DMSO) as the solvent; reference=FcFcPlus; atmosphere=NotReported | 6 |
| [[octafluoroanthraquinone]] | ReductionPotential | -1.17 | Volt | DFT | solvent=DMSO; electrolyte=SMD model using dimethyl sulfoxide (DMSO) as the solvent; reference=FcFcPlus; atmosphere=NotReported | 6 |
| [[octafluoroanthraquinone]] | BindingEnergy | 20.0 | KJPerMol | DFT | solvent=DMSO; electrolyte=SMD model using dimethyl sulfoxide (DMSO) as the solvent; reference=FcFcPlus; atmosphere=NotReported | 7 |
| [[2,3-dichloro-5,6-dicyano-p-benzoquinone]] | E2 exp | -0.69 | V vs Fc/Fc+ | experiment | Acetonitrile; FcFcPlus | Table 1, PDF image entry, independently checked |
| [[tetrachloro-p-benzoquinone]] | E2 exp | -1.18 | V vs Fc/Fc+ | experiment | Acetonitrile; FcFcPlus | Table 1, PDF image entry, independently checked |
| [[tetrachloro-p-benzoquinone]] | dG bind exp | -3.88 ± 0.10 | kcal/mol | experiment | Acetonitrile; FcFcPlus | Table 1, PDF image entry, independently checked |
| [[1,4-Dichloroquinone (2ClQ)]] | E2 exp | -1.43 | V vs Fc/Fc+ | experiment | Acetonitrile; FcFcPlus | Table 1, PDF image entry, independently checked |
| [[1,4-Dichloroquinone (2ClQ)]] | dG bind exp | -9.42 ± 0.15 | kcal/mol | experiment | Acetonitrile; FcFcPlus | Table 1, PDF image entry, independently checked |
| [[2,3-dichloro-p-naphthoquinone]] | E2 exp | -1.49 | V vs Fc/Fc+ | experiment | Acetonitrile; FcFcPlus | Table 1, PDF image entry, independently checked |
| [[2,3-dichloro-p-naphthoquinone]] | dG bind exp | -5.00 ± 0.25 | kcal/mol | experiment | Acetonitrile; FcFcPlus | Table 1, PDF image entry, independently checked |
| [[1,4-benzoquinone]] | E2 exp | -1.74 | V vs Fc/Fc+ | experiment | Acetonitrile; FcFcPlus | Table 1, PDF image entry, independently checked |
| [[1,4-benzoquinone]] | dG bind exp | -12.53 ± 0.22 | kcal/mol | experiment | Acetonitrile; FcFcPlus | Table 1, PDF image entry, independently checked |
| [[1,5-dimethylbenzoquinone (2MeQ)]] | E2 exp | -1.94 | V vs Fc/Fc+ | experiment | Acetonitrile; FcFcPlus | Table 1, PDF image entry, independently checked |
| [[1,5-dimethylbenzoquinone (2MeQ)]] | dG bind exp | -13.75 ± 0.23 | kcal/mol | experiment | Acetonitrile; FcFcPlus | Table 1, PDF image entry, independently checked |
| [[1,4-naphthoquinone]] | E2 exp | -1.82 | V vs Fc/Fc+ | experiment | Acetonitrile; FcFcPlus | Table 1, PDF image entry, independently checked |
| [[1,4-naphthoquinone]] | dG bind exp | -12.28 ± 0.38 | kcal/mol | experiment | Acetonitrile; FcFcPlus | Table 1, PDF image entry, independently checked |

## Observations
- [[anthraquinone]] | BindingMode | Carbonate | solvent=DMSO; electrolyte=SMD model using dimethyl sulfoxide (DMSO) as the solvent; reference=FcFcPlus; atmosphere=NotReported | 3
- [[anthraquinone]] | OxygenStability | OxygenUnstable | solvent=DMSO; electrolyte=Tetrabutylammonium hexafluorophosphate in DMSO (0.1M); reference=FcFcPlus; atmosphere=AirOxygen | 8

File: obsidian/quinone-vault/Papers/Tuning the electrochemical CO2 capture behavior of anthraquinone derivatives through substituent ele.md
---
type: "paper"
doi: "10.1016/j.electacta.2026.148991"
year: "2026"
review_tier: "A"
---

# Tuning the electrochemical CO2 capture behavior of anthraquinone derivatives through substituent electronic effects

## Compounds
[[1-NH2-AQ]], [[1-chloroanthraquinone]], [[anthraquinone]]

## Measurements
| Compound | Property | Value | Unit | Method | Condition | Page |
|---|---|---:|---|---|---|---|
| [[anthraquinone]] | ReductionPotential | -0.906 | Volt | CyclicVoltammetry | solvent=Acetonitrile; electrolyte=10 mM TBAP; reference=AgAgCl; atmosphere=Inert | 3 |
| [[anthraquinone]] | ReductionPotential | -1.457 | Volt | CyclicVoltammetry | solvent=Acetonitrile; electrolyte=10 mM TBAP; reference=AgAgCl; atmosphere=Inert | 3 |
| [[anthraquinone]] | ReductionPotential | -0.98 | Volt | CyclicVoltammetry | solvent=Acetonitrile; electrolyte=10 mM TBAP; reference=AgAgCl; atmosphere=CO2Atmosphere | 3 |
| [[1-chloroanthraquinone]] | HalfWavePotential | -1.155 | Volt | CyclicVoltammetry | solvent=Acetonitrile; electrolyte=10 mM TBAP; reference=AgAgCl; atmosphere=Inert | 4 |
| [[1-NH2-AQ]] | HalfWavePotential | -1.256 | Volt | CyclicVoltammetry | solvent=Acetonitrile; electrolyte=10 mM TBAP; reference=AgAgCl; atmosphere=Inert | 4 |
| [[anthraquinone]] | HalfWavePotential | -1.18 | Volt | CyclicVoltammetry | solvent=Acetonitrile; electrolyte=10 mM TBAP; reference=AgAgCl; atmosphere=Inert | 4 |

## Observations
- [[anthraquinone]] | BindingMode | CO2Adduct | solvent=Acetonitrile; electrolyte=10 mM TBAP; reference=AgAgCl; atmosphere=CO2Atmosphere | 3

File: obsidian/quinone-vault/Papers/pH-dependent redox hydrogen pump for electrochemical direct air capture of CO&lt;sub&gt;2&lt; sub&gt.md
---
type: "paper"
doi: "10.1039/d5ra09310d"
year: "2026"
review_tier: ""
---

# pH-dependent redox hydrogen pump for electrochemical direct air capture of CO&lt;sub&gt;2&lt;/sub&gt;.

## Compounds
[[anthraquinone-2,7-disulfonic acid salt (AQDS)]]

## Measurements
| Compound | Property | Value | Unit | Method | Condition | Page |
|---|---|---:|---|---|---|---|
| [[anthraquinone-2,7-disulfonic acid salt (AQDS)]] | ReductionPotential | 0.009 | Volt | NotReported | solvent=Water; electrolyte=0.2 M HCl; reference=AgAgCl; atmosphere=NotReported; additive=NotReported | 3 |
| [[anthraquinone-2,7-disulfonic acid salt (AQDS)]] | ReductionPotential | -0.467 | Volt | NotReported | solvent=Water; electrolyte=0.2 M Li2CO3; reference=AgAgCl; atmosphere=NotReported; additive=NotReported | 3 |
| [[anthraquinone-2,7-disulfonic acid salt (AQDS)]] | EnergyConsumption | 257.0 | KJPerMol | ControlledPotentialElectrolysis | solvent=Water; electrolyte=AQDS/LiCl aqueous; reference=NotReported; atmosphere=AirOxygen; additive=NotReported | 5 |
| [[anthraquinone-2,7-disulfonic acid salt (AQDS)]] | EnergyConsumption | 173.0 | KJPerMol | NotReported | solvent=Water; electrolyte=NotReported; reference=NotReported; atmosphere=NotReported; additive=NotReported | 5 |
| [[anthraquinone-2,7-disulfonic acid salt (AQDS)]] | FaradaicEfficiency | 67.0 | Percent | NotReported | solvent=Water; electrolyte=AQDS/LiCl aqueous; reference=NotReported; atmosphere=AirOxygen; additive=NotReported | 4 |

## Observations
- [[anthraquinone-2,7-disulfonic acid salt (AQDS)]] | BindingMode | CO2Adduct | solvent=Water; electrolyte=AQDS/LiCl aqueous; reference=NotReported; atmosphere=AirOxygen; additive=NotReported | 4
